Repository: VaibhavGhorpade1999/End_to_End_UTS_Steel_Strength_Prediction

# End_to_End_UTS_Steel_Strength_Prediction

File: data/.ipynb_checkpoints/Data-checkpoint.csv (part 1 of 9)
,Cr,Ni,Mo,Mn,Si,Nb,Ti,Zr,Ta,V,W,Cu,N,C,B,P,S,Co,Al,Sn,Pb,Solution_treatment_temperature,Solution_treatment_time(s),Water_Quenched_after_s.t.,Air_Quenched_after_s.t.,Grains mm-2,Type of melting,Size of ingot,Product form,Temperature (K),0.2%proof_stress (M Pa),UTS (M Pa),Elongation (%),Area_reduction (%),Comments
0,18.7,10.69,0.47,1.56,0.62,0.01,0.04,0,0,0.0,0.0,0.17,0.031,0.062,0.0007,0.025,0.013,0.0,0.047,0,0,1403,Na,Yes,No,477.7128917,BEA,3,Tube,298,280.0,610.0,67,83,NRIM/CDS/No4B/1986 ABA
1,18.7,10.69,0.47,1.56,0.62,0.01,0.04,0,0,0.0,0.0,0.17,0.031,0.062,0.0007,0.025,0.013,0.0,0.047,0,0,1403,Na,Yes,No,477.7128917,BEA,3,Tube,373,243.0,508.0,54,83,NRIM/CDS/No4B/1986 ABA
2,18.7,10.69,0.47,1.56,0.62,0.01,0.04,0,0,0.0,0.0,0.17,0.031,0.062,0.0007,0.025,0.013,0.0,0.047,0,0,1403,Na,Yes,No,477.7128917,BEA,3,Tube,473,220.0,472.0,44,81,NRIM/CDS/No4B/1986 ABA
3,18.7,10.69,0.47,1.56,0.62,0.01,0.04,0,0,0.0,0.0,0.17,0.031,0.062,0.0007,0.025,0.013,0.0,0.047,0,0,1403,Na,Yes,No,477.7128917,BEA,3,Tube,573,204.0,470.0,43,76,NRIM/CDS/No4B/1986 ABA
4,18.7,10.69,0.47,1.56,0.62,0.01,0.04,0,0,0.0,0.0,0.17,0.031,0.062,0.0007,0.025,0.013,0.0,0.047,0,0,1403,Na,Yes,No,477.7128917,BEA,3,Tube,673,197.0,470.0,45,76,NRIM/CDS/No4B/1986 ABA
5,18.7,10.69,0.47,1.56,0.62,0.01,0.04,0,0,0.0,0.0,0.17,0.031,0.062,0.0007,0.025,0.013,0.0,0.047,0,0,1403,Na,Yes,No,477.7128917,BEA,3,Tube,773,197.0,443.0,40,73,NRIM/CDS/No4B/1986 ABA
6,18.7,10.69,0.47,1.56,0.62,0.01,0.04,0,0,0.0,0.0,0.17,0.031,0.062,0.0007,0.025,0.013,0.0,0.047,0,0,1403,Na,Yes,No,477.7128917,BEA,3,Tube,823,172.0,425.0,44,75,NRIM/CDS/No4B/1986 ABA
7,18.7,10.69,0.47,1.56,0.62,0.01,0.04,0,0,0.0,0.0,0.17,0.031,0.062,0.0007,0.025,0.013,0.0,0.047,0,0,1403,Na,Yes,No,477.7128917,BEA,3,Tube,873,162.0,391.0,43,73,NRIM/CDS/No4B/1986 ABA
8,18.7,10.69,0.47,1.56,0.62,0.01,0.04,0,0,0.0,0.0,0.17,0.031,0.062,0.0007,0.025,0.013,0.0,0.047,0,0,1403,Na,Yes,No,477.7128917,BEA,3,Tube,923,167.0,314.0,47,63,NRIM/CDS/No4B/1986 ABA
9,18.7,10.69,0.47,1.56,0.62,0.01,0.04,0,0,0.0,0.0,0.17,0.031,0.062,0.0007,0.025,0.013,0.0,0.047,0,0,1403,Na,Yes,No,477.7128917,BEA,3,Tube,973,150.0,256.0,52,65,NRIM/CDS/No4B/1986 ABA
10,18.7,10.69,0.47,1.56,0.62,0.01,0.04,0,0,0.0,0.0,0.17,0.031,0.062,0.0007,0.025,0.013,0.0,0.047,0,0,1403,Na,Yes,No,477.7128917,BEA,3,Tube,1023,148.0,223.0,60,67,NRIM/CDS/No4B/1986 ABA
11,18.34,10.15,0.36,1.52,0.41,0.005,0.064,0,0,0.0,0.0,0.19,0.029,0.054,0.001,0.031,0.02,0.0,0.01,0,0,1403,Na,Yes,No,315.1729698,BEA,3,Tube,298,265.0,610.0,69,82,NRIM/CDS/No4B/1986 ABB
12,18.34,10.15,0.36,1.52,0.41,0.005,0.064,0,0,0.0,0.0,0.19,0.029,0.054,0.001,0.031,0.02,0.0,0.01,0,0,1403,Na,Yes,No,315.1729698,BEA,3,Tube,373,235.0,496.0,57,82,NRIM/CDS/No4B/1986 ABB
13,18.34,10.15,0.36,1.52,0.41,0.005,0.064,0,0,0.0,0.0,0.19,0.029,0.054,0.001,0.031,0.02,0.0,0.01,0,0,1403,Na,Yes,No,315.1729698,BEA,3,Tube,473,208.0,453.0,43,78,NRIM/CDS/No4B/1986 ABB
14,18.34,10.15,0.36,1.52,0.41,0.005,0.064,0,0,0.0,0.0,0.19,0.029,0.054,0.001,0.031,0.02,0.0,0.01,0,0,1403,Na,Yes,No,315.1729698,BEA,3,Tube,573,183.0,453.0,44,72,NRIM/CDS/No4B/1986 ABB
15,18.34,10.15,0.36,1.52,0.41,0.005,0.064,0,0,0.0,0.0,0.19,0.029,0.054,0.001,0.031,0.02,0.0,0.01,0,0,1403,Na,Yes,No,315.1729698,BEA,3,Tube,673,193.0,454.0,45,73,NRIM/CDS/No4B/1986 ABB
16,18.34,10.15,0.36,1.52,0.41,0.005,0.064,0,0,0.0,0.0,0.19,0.029,0.054,0.001,0.031,0.02,0.0,0.01,0,0,1403,Na,Yes,No,315.1729698,BEA,3,Tube,773,169.0,426.0,42,72,NRIM/CDS/No4B/1986 ABB
17,18.34,10.15,0.36,1.52,0.41,0.005,0.064,0,0,0.0,0.0,0.19,0.029,0.054,0.001,0.031,0.02,0.0,0.01,0,0,1403,Na,Yes,No,315.1729698,BEA,3,Tube,823,172.0,408.0,39,70,NRIM/CDS/No4B/1986 ABB
18,18.34,10.15,0.36,1.52,0.41,0.005,0.064,0,0,0.0,0.0,0.19,0.029,0.054,0.001,0.031,0.02,0.0,0.01,0,0,1403,Na,Yes,No,315.1729698,BEA,3,Tube,873,148.0,374.0,43,73,NRIM/CDS/No4B/1986 ABB
19,18.34,10.15,0.36,1.52,0.41,0.005,0.064,0,0,0.0,0.0,0.19,0.029,0.054,0.001,0.031,0.02,0.0,0.01,0,0,1403,Na,Yes,No,315.1729698,BEA,3,Tube,923,155.0,322.0,47,63,NRIM/CDS/No4B/1986 ABB
20,18.34,10.15,0.36,1.52,0.41,0.005,0.064,0,0,0.0,0.0,0.19,0.029,0.054,0.001,0.031,0.02,0.0,0.01,0,0,1403,Na,Yes,No,315.1729698,BEA,3,Tube,973,138.0,259.0,61,60,NRIM/CDS/No4B/1986 ABB
21,18.34,10.15,0.36,1.52,0.41,0.005,0.064,0,0,0.0,0.0,0.19,0.029,0.054,0.001,0.031,0.02,0.0,0.01,0,0,1403,Na,Yes,No,315.1729698,BEA,3,Tube,1023,125.0,212.0,77,68,NRIM/CDS/No4B/1986 ABB
22,18.5,10.1,0.36,1.52,0.4,0.005,0.054,0,0,0.0,0.0,0.16,0.03,0.056,0.0011,0.03,0.016,0.0,0.012,0,0,1403,Na,Yes,No,274.3740064,BEA,3,Tube,298,245.0,590.0,69,82,NRIM/CDS/No4B/1986 ABC
23,18.5,10.1,0.36,1.52,0.4,0.005,0.054,0,0,0.0,0.0,0.16,0.03,0.056,0.0011,0.03,0.016,0.0,0.012,0,0,1403,Na,Yes,No,274.3740064,BEA,3,Tube,373,228.0,493.0,58,80,NRIM/CDS/No4B/1986 ABC
24,18.5,10.1,0.36,1.52,0.4,0.005,0.054,0,0,0.0,0.0,0.16,0.03,0.056,0.0011,0.03,0.016,0.0,0.012,0,0,1403,Na,Yes,No,274.3740064,BEA,3,Tube,473,202.0,452.0,45,76,NRIM/CDS/No4B/1986 ABC
25,18.5,10.1,0.36,1.52,0.4,0.005,0.054,0,0,0.0,0.0,0.16,0.03,0.056,0.0011,0.03,0.016,0.0,0.012,0,0,1403,Na,Yes,No,274.3740064,BEA,3,Tube,573,198.0,462.0,44,75,NRIM/CDS/No4B/1986 ABC
26,18.5,10.1,0.36,1.52,0.4,0.005,0.054,0,0,0.0,0.0,0.16,0.03,0.056,0.0011,0.03,0.016,0.0,0.012,0,0,1403,Na,Yes,No,274.3740064,BEA,3,Tube,673,187.0,455.0,44,71,NRIM/CDS/No4B/1986 ABC
27,18.5,10.1,0.36,1.52,0.4,0.005,0.054,0,0,0.0,0.0,0.16,0.03,0.056,0.0011,0.03,0.016,0.0,0.012,0,0,1403,Na,Yes,No,274.3740064,BEA,3,Tube,773,160.0,425.0,41,71,NRIM/CDS/No4B/1986 ABC
28,18.5,10.1,0.36,1.52,0.4,0.005,0.054,0,0,0.0,0.0,0.16,0.03,0.056,0.0011,0.03,0.016,0.0,0.012,0,0,1403,Na,Yes,No,274.3740064,BEA,3,Tube,823,166.0,409.0,40,73,NRIM/CDS/No4B/1986 ABC
29,18.5,10.1,0.36,1.52,0.4,0.005,0.054,0,0,0.0,0.0,0.16,0.03,0.056,0.0011,0.03,0.016,0.0,0.012,0,0,1403,Na,Yes,No,274.3740064,BEA,3,Tube,873,159.0,375.0,43,70,NRIM/CDS/No4B/1986 ABC
30,18.5,10.1,0.36,1.52,0.4,0.005,0.054,0,0,0.0,0.0,0.16,0.03,0.056,0.0011,0.03,0.016,0.0,0.012,0,0,1403,Na,Yes,No,274.3740064,BEA,3,Tube,923,152.0,324.0,47,64,NRIM/CDS/No4B/1986 ABC
31,18.5,10.1,0.36,1.52,0.4,0.005,0.054,0,0,0.0,0.0,0.16,0.03,0.056,0.0011,0.03,0.016,0.0,0.012,0,0,1403,Na,Yes,No,274.3740064,BEA,3,Tube,973,137.0,266.0,53,66,NRIM/CDS/No4B/1986 ABC
32,18.5,10.1,0.36,1.52,0.4,0.005,0.054,0,0,0.0,0.0,0.16,0.03,0.056,0.0011,0.03,0.016,0.0,0.012,0,0,1403,Na,Yes,No,274.3740064,BEA,3,Tube,1023,111.0,201.0,61,64,NRIM/CDS/No4B/1986 ABC
33,18.7,9.68,0.06,1.49,0.52,0.005,0.006,0,0,0.0,0.0,0.06,0.027,0.07,0.0013,0.023,0.006,0.0,0.01,0,0,Na,Na,Na,Na,207.9366135,BEA,3,Tube,298,265.0,610.0,73,82,NRIM/CDS/No4B/1986 ABD
34,18.7,9.68,0.06,1.49,0.52,0.005,0.006,0,0,0.0,0.0,0.06,0.027,0.07,0.0013,0.023,0.006,0.0,0.01,0,0,Na,Na,Na,Na,207.9366135,BEA,3,Tube,373,208.0,484.0,62,82,NRIM/CDS/No4B/1986 ABD
35,18.7,9.68,0.06,1.49,0.52,0.005,0.006,0,0,0.0,0.0,0.06,0.027,0.07,0.0013,0.023,0.006,0.0,0.01,0,0,Na,Na,Na,Na,207.9366135,BEA,3,Tube,473,196.0,452.0,47,80,NRIM/CDS/No4B/1986 ABD
36,18.7,9.68,0.06,1.49,0.52,0.005,0.006,0,0,0.0,0.0,0.06,0.027,0.07,0.0013,0.023,0.006,0.0,0.01,0,0,Na,Na,Na,Na,207.9366135,BEA,3,Tube,573,176.0,453.0,46,74,NRIM/CDS/No4B/1986 ABD
37,18.7,9.68,0.06,1.49,0.52,0.005,0.006,0,0,0.0,0.0,0.06,0.027,0.07,0.0013,0.023,0.006,0.0,0.01,0,0,Na,Na,Na,Na,207.9366135,BEA,3,Tube,673,166.0,448.0,47,73,NRIM/CDS/No4B/1986 ABD
38,18.7,9.68,0.06,1.49,0.52,0.005,0.006,0,0,0.0,0.0,0.06,0.027,0.07,0.0013,0.023,0.006,0.0,0.01,0,0,Na,Na,Na,Na,207.9366135,BEA,3,Tube,773,151.0,421.0,43,71,NRIM/CDS/No4B/1986 ABD
39,18.7,9.68,0.06,1.49,0.52,0.005,0.006,0,0,0.0,0.0,0.06,0.027,0.07,0.0013,0.023,0.006,0.0,0.01,0,0,Na,Na,Na,Na,207.9366135,BEA,3,Tube,823,158.0,401.0,43,74,NRIM/CDS/No4B/1986 ABD
40,18.7,9.68,0.06,1.49,0.52,0.005,0.006,0,0,0.0,0.0,0.06,0.027,0.07,0.0013,0.023,0.006,0.0,0.01,0,0,Na,Na,Na,Na,207.9366135,BEA,3,Tube,873,145.0,372.0,43,75,NRIM/CDS/No4B/1986 ABD
41,18.7,9.68,0.06,1.49,0.52,0.005,0.006,0,0,0.0,0.0,0.06,0.027,0.07,0.0013,0.023,0.006,0.0,0.01,0,0,Na,Na,Na,Na,207.9366135,BEA,3,Tube,923,135.0,317.0,47,75,NRIM/CDS/No4B/1986 ABD
42,18.7,9.68,0.06,1.49,0.52,0.005,0.006,0,0,0.0,0.0,0.06,0.027,0.07,0.0013,0.023,0.006,0.0,0.01,0,0,Na,Na,Na,Na,207.9366135,BEA,3,Tube,973,129.0,256.0,67,75,NRIM/CDS/No4B/1986 ABD
43,18.7,9.68,0.06,1.49,0.52,0.005,0.006,0,0,0.0,0.0,0.06,0.027,0.07,0.0013,0.023,0.006,0.0,0.01,0,0,Na,Na,Na,Na,207.9366135,BEA,3,Tube,1023,120.0,204.0,82,76,NRIM/CDS/No4B/1986 ABD
44,18.95,9.57,0.04,1.46,0.55,0.005,0.062,0,0,0.0,0.0,0.07,0.0278,0.07,0.0018,0.023,0.006,0.0,0.014,0,0,Na,Na,Na,Na,274.3740064,BEA,3,Tube,298,260.0,620.0,71,84,NRIM/CDS/No4B/1986 ABE
45,18.95,9.57,0.04,1.46,0.55,0.005,0.062,0,0,0.0,0.0,0.07,0.0278,0.07,0.0018,0.023,0.006,0.0,0.014,0,0,Na,Na,Na,Na,274.3740064,BEA,3,Tube,373,236.0,500.0,61,82,NRIM/CDS/No4B/1986 ABE
46,18.95,9.57,0.04,1.46,0.55,0.005,0.062,0,0,0.0,0.0,0.07,0.0278,0.07,0.0018,0.023,0.006,0.0,0.014,0,0,Na,Na,Na,Na,274.3740064,BEA,3,Tube,473,201.0,462.0,47,80,NRIM/CDS/No4B/1986 ABE
47,18.95,9.57,0.04,1.46,0.55,0.005,0.062,0,0,0.0,0.0,0.07,0.0278,0.07,0.0018,0.023,0.006,0.0,0.014,0,0,Na,Na,Na,Na,274.3740064,BEA,3,Tube,573,181.0,459.0,46,76,NRIM/CDS/No4B/1986 ABE
48,18.95,9.57,0.04,1.46,0.55,0.005,0.062,0,0,0.0,0.0,0.07,0.0278,0.07,0.0018,0.023,0.006,0.0,0.014,0,0,Na,Na,Na,Na,274.3740064,BEA,3,Tube,673,167.0,455.0,45,75,NRIM/CDS/No4B/1986 ABE
49,18.95,9.57,0.04,1.46,0.55,0.005,0.062,0,0,0.0,0.0,0.07,0.0278,0.07,0.0018,0.023,0.006,0.0,0.014,0,0,Na,Na,Na,Na,274.3740064,BEA,3,Tube,773,165.0,430.0,44,73,NRIM/CDS/No4B/1986 ABE
50,18.95,9.57,0.04,1.46,0.55,0.005,0.062,0,0,0.0,0.0,0.07,0.0278,0.07,0.0018,0.023,0.006,0.0,0.014,0,0,Na,Na,Na,Na,274.3740064,BEA,3,Tube,823,160.0,405.0,42,74,NRIM/CDS/No4B/1986 ABE
51,18.95,9.57,0.04,1.46,0.55,0.005,0.062,0,0,0.0,0.0,0.07,0.0278,0.07,0.0018,0.023,0.006,0.0,0.014,0,0,Na,Na,Na,Na,274.3740064,BEA,3,Tube,873,151.0,377.0,43,75,NRIM/CDS/No4B/1986 ABE
52,18.95,9.57,0.04,1.46,0.55,0.005,0.062,0,0,0.0,0.0,0.07,0.0278,0.07,0.0018,0.023,0.006,0.0,0.014,0,0,Na,Na,Na,Na,274.3740064,BEA,3,Tube,923,137.0,295.0,59,77,NRIM/CDS/No4B/1986 ABE
53,18.95,9.57,0.04,1.46,0.55,0.005,0.062,0,0,0.0,0.0,0.07,0.0278,0.07,0.0018,0.023,0.006,0.0,0.014,0,0,Na,Na,Na,Na,274.3740064,BEA,3,Tube,973,131.0,267.0,61,81,NRIM/CDS/No4B/1986 ABE
54,18.95,9.57,0.04,1.46,0.55,0.005,0.062,0,0,0.0,0.0,0.07,0.0278,0.07,0.0018,0.023,0.006,0.0,0.014,0,0,Na,Na,Na,Na,274.3740064,BEA,3,Tube,1023,119.0,185.0,74,83,NRIM/CDS/No4B/1986 ABE
55,18.25,9.8,0.06,1.34,0.62,0.005,0.02,0,0,0.0,0.0,0.05,0.0348,0.08,0.0017,0.021,0.006,0.0,0.013,0,0,Na,Na,Na,Na,588.1335578,BEA,3,Tube,298,280.0,650.0,71,83,NRIM/CDS/No4B/1986 ABF
56,18.25,9.8,0.06,1.34,0.62,0.005,0.02,0,0,0.0,0.0,0.05,0.0348,0.08,0.0017,0.021,0.006,0.0,0.013,0,0,Na,Na,Na,Na,588.1335578,BEA,3,Tube,373,244.0,523.0,60,80,NRIM/CDS/No4B/1986 ABF
57,18.25,9.8,0.06,1.34,0.62,0.005,0.02,0,0,0.0,0.0,0.05,0.0348,0.08,0.0017,0.021,0.006,0.0,0.013,0,0,Na,Na,Na,Na,588.1335578,BEA,3,Tube,473,213.0,492.0,45,79,NRIM/CDS/No4B/1986 ABF
58,18.25,9.8,0.06,1.34,0.62,0.005,0.02,0,0,0.0,0.0,0.05,0.0348,0.08,0.0017,0.021,0.006,0.0,0.013,0,0,Na,Na,Na,Na,588.1335578,BEA,3,Tube,573,192.0,491.0,46,76,NRIM/CDS/No4B/1986 ABF
59,18.25,9.8,0.06,1.34,0.62,0.005,0.02,0,0,0.0,0.0,0.05,0.0348,0.08,0.0017,0.021,0.006,0.0,0.013,0,0,Na,Na,Na,Na,588.1335578,BEA,3,Tube,673,187.0,489.0,50,73,NRIM/CDS/No4B/1986 ABF
60,18.25,9.8,0.06,1.34,0.62,0.005,0.02,0,0,0.0,0.0,0.05,0.0348,0.08,0.0017,0.021,0.006,0.0,0.013,0,0,Na,Na,Na,Na,588.1335578,BEA,3,Tube,773,182.0,459.0,42,73,NRIM/CDS/No4B/1986 ABF
61,18.25,9.8,0.06,1.34,0.62,0.005,0.02,0,0,0.0,0.0,0.05,0.0348,0.08,0.0017,0.021,0.006,0.0,0.013,0,0,Na,Na,Na,Na,588.1335578,BEA,3,Tube,823,169.0,437.0,45,73,NRIM/CDS/No4B/1986 ABF
62,18.25,9.8,0.06,1.34,0.62,0.005,0.02,0,0,0.0,0.0,0.05,0.0348,0.08,0.0017,0.021,0.006,0.0,0.013,0,0,Na,Na,Na,Na,588.1335578,BEA,3,Tube,873,161.0,408.0,43,76,NRIM/CDS/No4B/1986 ABF
63,18.25,9.8,0.06,1.34,0.62,0.005,0.02,0,0,0.0,0.0,0.05,0.0348,0.08,0.0017,0.021,0.006,0.0,0.013,0,0,Na,Na,Na,Na,588.1335578,BEA,3,Tube,923,150.0,337.0,49,76,NRIM/CDS/No4B/1986 ABF
64,18.25,9.8,0.06,1.34,0.62,0.005,0.02,0,0,0.0,0.0,0.05,0.0348,0.08,0.0017,0.021,0.006,0.0,0.013,0,0,Na,Na,Na,Na,588.1335578,BEA,3,Tube,973,141.0,280.0,57,78,NRIM/CDS/No4B/1986 ABF
65,18.25,9.8,0.06,1.34,0.62,0.005,0.02,0,0,0.0,0.0,0.05,0.0348,0.08,0.0017,0.021,0.006,0.0,0.013,0,0,Na,Na,Na,Na,588.1335578,BEA,3,Tube,1023,130.0,222.0,77,80,NRIM/CDS/No4B/1986 ABF
66,18.16,9.8,0.05,1.47,0.58,0.04,0.031,0,0,0.0,0.0,0.14,0.031,0.07,0.0003,0.022,0.013,0.0,0.015,0,0,1343,600,Yes,No,238.8564458,BEA,4.5,Tube,298,210.0,620.0,71,81,NRIM/CDS/No4B/1986 ABL
67,18.16,9.8,0.05,1.47,0.58,0.04,0.031,0,0,0.0,0.0,0.14,0.031,0.07,0.0003,0.022,0.013,0.0,0.015,0,0,1343,600,Yes,No,238.8564458,BEA,4.5,Tube,373,207.0,503.0,62,82,NRIM/CDS/No4B/1986 ABL
68,18.16,9.8,0.05,1.47,0.58,0.04,0.031,0,0,0.0,0.0,0.14,0.031,0.07,0.0003,0.022,0.013,0.0,0.015,0,0,1343,600,Yes,No,238.8564458,BEA,4.5,Tube,473,177.0,465.0,46,77,NRIM/CDS/No4B/1986 ABL
69,18.16,9.8,0.05,1.47,0.58,0.04,0.031,0,0,0.0,0.0,0.14,0.031,0.07,0.0003,0.022,0.013,0.0,0.015,0,0,1343,600,Yes,No,238.8564458,BEA,4.5,Tube,573,162.0,468.0,45,71,NRIM/CDS/No4B/1986 ABL
70,18.16,9.8,0.05,1.47,0.58,0.04,0.031,0,0,0.0,0.0,0.14,0.031,0.07,0.0003,0.022,0.013,0.0,0.015,0,0,1343,600,Yes,No,238.8564458,BEA,4.5,Tube,673,154.0,463.0,47,73,NRIM/CDS/No4B/1986 ABL
71,18.16,9.8,0.05,1.47,0.58,0.04,0.031,0,0,0.0,0.0,0.14,0.031,0.07,0.0003,0.022,0.013,0.0,0.015,0,0,1343,600,Yes,No,238.8564458,BEA,4.5,Tube,773,145.0,441.0,43,69,NRIM/CDS/No4B/1986 ABL
72,18.16,9.8,0.05,1.47,0.58,0.04,0.031,0,0,0.0,0.0,0.14,0.031,0.07,0.0003,0.022,0.013,0.0,0.015,0,0,1343,600,Yes,No,238.8564458,BEA,4.5,Tube,823,139.0,419.0,42,70,NRIM/CDS/No4B/1986 ABL
73,18.16,9.8,0.05,1.47,0.58,0.04,0.031,0,0,0.0,0.0,0.14,0.031,0.07,0.0003,0.022,0.013,0.0,0.015,0,0,1343,600,Yes,No,238.8564458,BEA,4.5,Tube,873,134.0,393.0,43,70,NRIM/CDS/No4B/1986 ABL
74,18.16,9.8,0.05,1.47,0.58,0.04,0.031,0,0,0.0,0.0,0.14,0.031,0.07,0.0003,0.022,0.013,0.0,0.015,0,0,1343,600,Yes,No,238.8564458,BEA,4.5,Tube,923,116.0,334.0,46,66,NRIM/CDS/No4B/1986 ABL
75,18.16,9.8,0.05,1.47,0.58,0.04,0.031,0,0,0.0,0.0,0.14,0.031,0.07,0.0003,0.022,0.013,0.0,0.015,0,0,1343,600,Yes,No,238.8564458,BEA,4.5,Tube,973,128.0,251.0,47,69,NRIM/CDS/No4B/1986 ABL
76,18.16,9.8,0.05,1.47,0.58,0.04,0.031,0,0,0.0,0.0,0.14,0.031,0.07,0.0003,0.022,0.013,0.0,0.015,0,0,1343,600,Yes,No,238.8564458,BEA,4.5,Tube,1023,108.0,220.0,75,74,NRIM/CDS/No4B/1986 ABL
77,18.24,10.27,0.32,1.56,0.61,0.03,0.036,0,0,0.0,0.0,0.16,0.038,0.09,0.0001,0.022,0.014,0.0,0.014,0,0,1343,600,Yes,No,256,BEA,4.5,Tube,298,220.0,610.0,71,79,NRIM/CDS/No4B/1986 ABM
78,18.24,10.27,0.32,1.56,0.61,0.03,0.036,0,0,0.0,0.0,0.16,0.038,0.09,0.0001,0.022,0.014,0.0,0.014,0,0,1343,600,Yes,No,256,BEA,4.5,Tube,373,209.0,508.0,59,79,NRIM/CDS/No4B/1986 ABM
79,18.24,10.27,0.32,1.56,0.61,0.03,0.036,0,0,0.0,0.0,0.16,0.038,0.09,0.0001,0.022,0.014,0.0,0.014,0,0,1343,600,Yes,No,256,BEA,4.5,Tube,473,183.0,471.0,46,76,NRIM/CDS/No4B/1986 ABM
80,18.24,10.27,0.32,1.56,0.61,0.03,0.036,0,0,0.0,0.0,0.16,0.038,0.09,0.0001,0.022,0.014,0.0,0.014,0,0,1343,600,Yes,No,256,BEA,4.5,Tube,573,158.0,473.0,47,71,NRIM/CDS/No4B/1986 ABM
81,18.24,10.27,0.32,1.56,0.61,0.03,0.036,0,0,0.0,0.0,0.16,0.038,0.09,0.0001,0.022,0.014,0.0,0.014,0,0,1343,600,Yes,No,256,BEA,4.5,Tube,673,145.0,468.0,47,71,NRIM/CDS/No4B/1986 ABM
82,18.24,10.27,0.32,1.56,0.61,0.03,0.036,0,0,0.0,0.0,0.16,0.038,0.09,0.0001,0.022,0.014,0.0,0.014,0,0,1343,600,Yes,No,256,BEA,4.5,Tube,773,148.0,447.0,44,70,NRIM/CDS/No4B/1986 ABM
83,18.24,10.27,0.32,1.56,0.61,0.03,0.036,0,0,0.0,0.0,0.16,0.038,0.09,0.0001,0.022,0.014,0.0,0.014,0,0,1343,600,Yes,No,256,BEA,4.5,Tube,823,143.0,432.0,43,68,NRIM/CDS/No4B/1986 ABM
84,18.24,10.27,0.32,1.56,0.61,0.03,0.036,0,0,0.0,0.0,0.16,0.038,0.09,0.0001,0.022,0.014,0.0,0.014,0,0,1343,600,Yes,No,256,BEA,4.5,Tube,873,145.0,397.0,42,65,NRIM/CDS/No4B/1986 ABM
85,18.24,10.27,0.32,1.56,0.61,0.03,0.036,0,0,0.0,0.0,0.16,0.038,0.09,0.0001,0.022,0.014,0.0,0.014,0,0,1343,600,Yes,No,256,BEA,4.5,Tube,923,129.0,347.0,46,65,NRIM/CDS/No4B/1986 ABM
86,18.24,10.27,0.32,1.56,0.61,0.03,0.036,0,0,0.0,0.0,0.16,0.038,0.09,0.0001,0.022,0.014,0.0,0.014,0,0,1343,600,Yes,No,256,BEA,4.5,Tube,973,119.0,275.0,53,62,NRIM/CDS/No4B/1986 ABM
87,18.24,10.27,0.32,1.56,0.61,0.03,0.036,0,0,0.0,0.0,0.16,0.038,0.09,0.0001,0.022,0.014,0.0,0.014,0,0,1343,600,Yes,No,256,BEA,4.5,Tube,1023,114.0,231.0,62,71,NRIM/CDS/No4B/1986 ABM
88,18.18,10.26,0.31,1.58,0.6,0.04,0.04,0,0,0.0,0.0,0.12,0.028,0.07,0.0008,0.022,0.012,0.0,0.014,0,0,1343,600,Yes,No,256,BEA,4.8,Tube,298,230.0,620.0,72,80,NRIM/CDS/No4B/1986 ABN
89,18.18,10.26,0.31,1.58,0.6,0.04,0.04,0,0,0.0,0.0,0.12,0.028,0.07,0.0008,0.022,0.012,0.0,0.014,0,0,1343,600,Yes,No,256,BEA,4.8,Tube,373,239.0,505.0,59,80,NRIM/CDS/No4B/1986 ABN
90,18.18,10.26,0.31,1.58,0.6,0.04,0.04,0,0,0.0,0.0,0.12,0.028,0.07,0.0008,0.022,0.012,0.0,0.014,0,0,1343,600,Yes,No,256,BEA,4.8,Tube,473,172.0,472.0,47,76,NRIM/CDS/No4B/1986 ABN
91,18.18,10.26,0.31,1.58,0.6,0.04,0.04,0,0,0.0,0.0,0.12,0.028,0.07,0.0008,0.022,0.012,0.0,0.014,0,0,1343,600,Yes,No,256,BEA,4.8,Tube,573,159.0,476.0,46,72,NRIM/CDS/No4B/1986 ABN
92,18.18,10.26,0.31,1.58,0.6,0.04,0.04,0,0,0.0,0.0,0.12,0.028,0.07,0.0008,0.022,0.012,0.0,0.014,0,0,1343,600,Yes,No,256,BEA,4.8,Tube,673,160.0,477.0,47,68,NRIM/CDS/No4B/1986 ABN
93,18.18,10.26,0.31,1.58,0.6,0.04,0.04,0,0,0.0,0.0,0.12,0.028,0.07,0.0008,0.022,0.012,0.0,0.014,0,0,1343,600,Yes,No,256,BEA,4.8,Tube,773,155.0,454.0,44,68,NRIM/CDS/No4B/1986 ABN
94,18.18,10.26,0.31,1.58,0.6,0.04,0.04,0,0,0.0,0.0,0.12,0.028,0.07,0.0008,0.022,0.012,0.0,0.014,0,0,1343,600,Yes,No,256,BEA,4.8,Tube,823,140.0,438.0,44,71,NRIM/CDS/No4B/1986 ABN
95,18.18,10.26,0.31,1.58,0.6,0.04,0.04,0,0,0.0,0.0,0.12,0.028,0.07,0.0008,0.022,0.012,0.0,0.014,0,0,1343,600,Yes,No,256,BEA,4.8,Tube,873,131.0,395.0,47,69,NRIM/CDS/No4B/1986 ABN
96,18.18,10.26,0.31,1.58,0.6,0.04,0.04,0,0,0.0,0.0,0.12,0.028,0.07,0.0008,0.022,0.012,0.0,0.014,0,0,1343,600,Yes,No,256,BEA,4.8,Tube,923,134.0,349.0,48,61,NRIM/CDS/No4B/1986 ABN
97,18.18,10.26,0.31,1.58,0.6,0.04,0.04,0,0,0.0,0.0,0.12,0.028,0.07,0.0008,0.022,0.012,0.0,0.014,0,0,1343,600,Yes,No,256,BEA,4.8,Tube,973,119.0,292.0,55,61,NRIM/CDS/No4B/1986 ABN
98,18.18,10.26,0.31,1.58,0.6,0.04,0.04,0,0,0.0,0.0,0.12,0.028,0.07,0.0008,0.022,0.012,0.0,0.014,0,0,1343,600,Yes,No,256,BEA,4.8,Tube,1023,114.0,230.0,68,70,NRIM/CDS/No4B/1986 ABN
99,17.8,11.23,0.11,1.49,0.62,0.005,0.39,0,0,0.0,0.0,0.09,0.0116,0.07,0.0001,0.023,0.006,0.0,0.013,0,0,Na,Na,Na,Na,119.4282229,BEA,3,Tube,298,285.0,560.0,73,81,"NRIM/CDS/No5B/1987,Nb is Nb+Ta, ACA"
100,17.8,11.23,0.11,1.49,0.62,0.005,0.39,0,0,0.0,0.0,0.09,0.0116,0.07,0.0001,0.023,0.006,0.0,0.013,0,0,Na,Na,Na,Na,119.4282229,BEA,3,Tube,373,192.0,466.0,59,80,"NRIM/CDS/No5B/1987,Nb is Nb+Ta, ACA"
101,17.8,11.23,0.11,1.49,0.62,0.005,0.39,0,0,0.0,0.0,0.09,0.0116,0.07,0.0001,0.023,0.006,0.0,0.013,0,0,Na,Na,Na,Na,119.4282229,BEA,3,Tube,473,191.0,436.0,44,73,"NRIM/CDS/No5B/1987,Nb is Nb+Ta, ACA"
102,17.8,11.23,0.11,1.49,0.62,0.005,0.39,0,0,0.0,0.0,0.09,0.0116,0.07,0.0001,0.023,0.006,0.0,0.013,0,0,Na,Na,Na,Na,119.4282229,BEA,3,Tube,573,184.0,439.0,46,71,"NRIM/CDS/No5B/1987,Nb is Nb+Ta, ACA"
103,17.8,11.23,0.11,1.49,0.62,0.005,0.39,0,0,0.0,0.0,0.09,0.0116,0.07,0.0001,0.023,0.006,0.0,0.013,0,0,Na,Na,Na,Na,119.4282229,BEA,3,Tube,673,156.0,441.0,45,66,"NRIM/CDS/No5B/1987,Nb is Nb+Ta, ACA"
104,17.8,11.23,0.11,1.49,0.62,0.005,0.39,0,0,0.0,0.0,0.09,0.0116,0.07,0.0001,0.023,0.006,0.0,0.013,0,0,Na,Na,Na,Na,119.4282229,BEA,3,Tube,773,154.0,428.0,44,66,"NRIM/CDS/No5B/1987,Nb is Nb+Ta, ACA"
105,17.8,11.23,0.11,1.49,0.62,0.005,0.39,0,0,0.0,0.0,0.09,0.0116,0.07,0.0001,0.023,0.006,0.0,0.013,0,0,Na,Na,Na,Na,119.4282229,BEA,3,Tube,823,140.0,420.0,43,62,"NRIM/CDS/No5B/1987,Nb is Nb+Ta, ACA"
106,17.8,11.23,0.11,1.49,0.62,0.005,0.39,0,0,0.0,0.0,0.09,0.0116,0.07,0.0001,0.023,0.006,0.0,0.013,0,0,Na,Na,Na,Na,119.4282229,BEA,3,Tube,873,156.0,401.0,44,68,"NRIM/CDS/No5B/1987,Nb is Nb+Ta, ACA"
107,17.8,11.23,0.11,1.49,0.62,0.005,0.39,0,0,0.0,0.0,0.09,0.0116,0.07,0.0001,0.023,0.006,0.0,0.013,0,0,Na,Na,Na,Na,119.4282229,BEA,3,Tube,923,143.0,379.0,38,66,"NRIM/CDS/No5B/1987,Nb is Nb+Ta, ACA"
108,17.8,11.23,0.11,1.49,0.62,0.005,0.39,0,0,0.0,0.0,0.09,0.0116,0.07,0.0001,0.023,0.006,0.0,0.013,0,0,Na,Na,Na,Na,119.4282229,BEA,3,Tube,973,126.0,339.0,41,61,"NRIM/CDS/No5B/1987,Nb is Nb+Ta, ACA"
109,17.8,11.23,0.11,1.49,0.62,0.005,0.39,0,0,0.0,0.0,0.09,0.0116,0.07,0.0001,0.023,0.006,0.0,0.013,0,0,Na,Na,Na,Na,119.4282229,BEA,3,Tube,1023,173.0,273.0,45,49,"NRIM/CDS/No5B/1987,Nb is Nb+Ta, ACA"
110,18.2,10.92,0.1,1.59,0.54,0.02,0.47,0,0,0.0,0.0,0.09,0.0092,0.07,0.0006,0.023,0.006,0.0,0.058,0,0,Na,Na,Na,Na,147.0333894,BEA,3,Tube,298,250.0,590.0,67,80,"NRIM/CDS/No5B/1987, Nb is Nb+Ta, ACB"
111,18.2,10.92,0.1,1.59,0.54,0.02,0.47,0,0,0.0,0.0,0.09,0.0092,0.07,0.0006,0.023,0.006,0.0,0.058,0,0,Na,Na,Na,Na,147.0333894,BEA,3,Tube,373,230.0,491.0,54,78,"NRIM/CDS/No5B/1987, Nb is Nb+Ta, ACB"
112,18.2,10.92,0.1,1.59,0.54,0.02,0.47,0,0,0.0,0.0,0.09,0.0092,0.07,0.0006,0.023,0.006,0.0,0.058,0,0,Na,Na,Na,Na,147.0333894,BEA,3,Tube,473,211.0,450.0,42,76,"NRIM/CDS/No5B/1987, Nb is Nb+Ta, ACB"
113,18.2,10.92,0.1,1.59,0.54,0.02,0.47,0,0,0.0,0.0,0.09,0.0092,0.07,0.0006,0.023,0.006,0.0,0.058,0,0,Na,Na,Na,Na,147.0333894,BEA,3,Tube,573,207.0,450.0,41,73,"NRIM/CDS/No5B/1987, Nb is Nb+Ta, ACB"
114,18.2,10.92,0.1,1.59,0.54,0.02,0.47,0,0,0.0,0.0,0.09,0.0092,0.07,0.0006,0.023,0.006,0.0,0.058,0,0,Na,Na,Na,Na,147.0333894,BEA,3,Tube,673,186.0,459.0,39,69,"NRIM/CDS/No5B/1987, Nb is Nb+Ta, ACB"
115,18.2,10.92,0.1,1.59,0.54,0.02,0.47,0,0,0.0,0.0,0.09,0.0092,0.07,0.0006,0.023,0.006,0.0,0.058,0,0,Na,Na,Na,Na,147.0333894,BEA,3,Tube,773,183.0,448.0,42,68,"NRIM/CDS/No5B/1987, Nb is Nb+Ta, ACB"
116,18.2,10.92,0.1,1.59,0.54,0.02,0.47,0,0,0.0,0.0,0.09,0.0092,0.07,0.0006,0.023,0.006,0.0,0.058,0,0,Na,Na,Na,Na,147.0333894,BEA,3,Tube,823,167.0,435.0,39,65,"NRIM/CDS/No5B/1987, Nb is Nb+Ta, ACB"
117,18.2,10.92,0.1,1.59,0.54,0.02,0.47,0,0,0.0,0.0,0.09,0.0092,0.07,0.0006,0.023,0.006,0.0,0.058,0,0,Na,Na,Na,Na,147.0333894,BEA,3,Tube,873,184.0,413.0,34,64,"NRIM/CDS/No5B/1987, Nb is Nb+Ta, ACB"
118,18.2,10.92,0.1,1.59,0.54,0.02,0.47,0,0,0.0,0.0,0.09,0.0092,0.07,0.0006,0.023,0.006,0.0,0.058,0,0,Na,Na,Na,Na,147.0333894,BEA,3,Tube,923,166.0,400.0,35,62,"NRIM/CDS/No5B/1987, Nb is Nb+Ta, ACB"
119,18.2,10.92,0.1,1.59,0.54,0.02,0.47,0,0,0.0,0.0,0.09,0.0092,0.07,0.0006,0.023,0.006,0.0,0.058,0,0,Na,Na,Na,Na,147.0333894,BEA,3,Tube,973,160.0,350.0,36,47,"NRIM/CDS/No5B/1987, Nb is Nb+Ta, ACB"
120,18.2,10.92,0.1,1.59,0.54,0.02,0.47,0,0,0.0,0.0,0.09,0.0092,0.07,0.0006,0.023,0.006,0.0,0.058,0,0,Na,Na,Na,Na,147.0333894,BEA,3,Tube,1023,166.0,286.0,39,57,"NRIM/CDS/No5B/1987, Nb is Nb+Ta, ACB"
121,17.9,10.92,0.08,1.46,0.57,0.02,0.42,0,0,0.0,0.0,0.11,0.0106,0.06,0.001,0.023,0.006,0.0,0.023,0,0,Na,Na,Na,Na,238.8564458,BEA,3,Tube,298,255.0,580.0,67,90,"NRIM/CDS/No5B/1987, Nb is Nb+Ta, ACC"
122,17.9,10.92,0.08,1.46,0.57,0.02,0.42,0,0,0.0,0.0,0.11,0.0106,0.06,0.001,0.023,0.006,0.0,0.023,0,0,Na,Na,Na,Na,238.8564458,BEA,3,Tube,373,231.0,480.0,55,79,"NRIM/CDS/No5B/1987, Nb is Nb+Ta, ACC"
123,17.9,10.92,0.08,1.46,0.57,0.02,0.42,0,0,0.0,0.0,0.11,0.0106,0.06,0.001,0.023,0.006,0.0,0.023,0,0,Na,Na,Na,Na,238.8564458,BEA,3,Tube,473,221.0,443.0,42,76,"NRIM/CDS/No5B/1987, Nb is Nb+Ta, ACC"
124,17.9,10.92,0.08,1.46,0.57,0.02,0.42,0,0,0.0,0.0,0.11,0.0106,0.06,0.001,0.023,0.006,0.0,0.023,0,0,Na,Na,Na,Na,238.8564458,BEA,3,Tube,573,193.0,441.0,41,72,"NRIM/CDS/No5B/1987, Nb is Nb+Ta, ACC"
125,17.9,10.92,0.08,1.46,0.57,0.02,0.42,0,0,0.0,0.0,0.11,0.0106,0.06,0.001,0.023,0.006,0.0,0.023,0,0,Na,Na,Na,Na,238.8564458,BEA,3,Tube,673,190.0,451.0,41,70,"NRIM/CDS/No5B/1987, Nb is Nb+Ta, ACC"
126,17.9,10.92,0.08,1.46,0.57,0.02,0.42,0,0,0.0,0.0,0.11,0.0106,0.06,0.001,0.023,0.006,0.0,0.023,0,0,Na,Na,Na,Na,238.8564458,BEA,3,Tube,773,184.0,437.0,40,67,"NRIM/CDS/No5B/1987, Nb is Nb+Ta, ACC"
127,17.9,10.92,0.08,1.46,0.57,0.02,0.42,0,0,0.0,0.0,0.11,0.0106,0.06,0.001,0.023,0.006,0.0,0.023,0,0,Na,Na,Na,Na,238.8564458,BEA,3,Tube,823,171.0,426.0,39,65,"NRIM/CDS/No5B/1987, Nb is Nb+Ta, ACC"
128,17.9,10.92,0.08,1.46,0.57,0.02,0.42,0,0,0.0,0.0,0.11,0.0106,0.06,0.001,0.023,0.006,0.0,0.023,0,0,Na,Na,Na,Na,238.8564458,BEA,3,Tube,873,167.0,408.0,38,66,"NRIM/CDS/No5B/1987, Nb is Nb+Ta, ACC"
129,17.9,10.92,0.08,1.46,0.57,0.02,0.42,0,0,0.0,0.0,0.11,0.0106,0.06,0.001,0.023,0.006,0.0,0.023,0,0,Na,Na,Na,Na,238.8564458,BEA,3,Tube,923,163.0,375.0,35,54,"NRIM/CDS/No5B/1987, Nb is Nb+Ta, ACC"
130,17.9,10.92,0.08,1.46,0.57,0.02,0.42,0,0,0.0,0.0,0.11,0.0106,0.06,0.001,0.023,0.006,0.0,0.023,0,0,Na,Na,Na,Na,238.8564458,BEA,3,Tube,973,156.0,344.0,31,42,"NRIM/CDS/No5B/1987, Nb is Nb+Ta, ACC"
131,17.9,10.92,0.08,1.46,0.57,0.02,0.42,0,0,0.0,0.0,0.11,0.0106,0.06,0.001,0.023,0.006,0.0,0.023,0,0,Na,Na,Na,Na,238.8564458,BEA,3,Tube,1023,158.0,232.0,42,63,"NRIM/CDS/No5B/1987, Nb is Nb+Ta, ACC"
132,18.61,12.61,0.09,1.6,0.53,0.005,0.51,0,0,0.0,0.0,0.08,0.0083,0.08,0.0001,0.023,0.007,0.0,0.065,0,0,1453,Na,Yes,No,1024,BEA,3,Tube,298,280.0,590.0,59,77,"NRIM/CDS/No5B/1987, Nb is Nb+Ta, ACG"
133,18.61,12.61,0.09,1.6,0.53,0.005,0.51,0,0,0.0,0.0,0.08,0.0083,0.08,0.0001,0.023,0.007,0.0,0.065,0,0,1453,Na,Yes,No,1024,BEA,3,Tube,373,260.0,509.0,47,76,"NRIM/CDS/No5B/1987, Nb is Nb+Ta, ACG"
134,18.61,12.61,0.09,1.6,0.53,0.005,0.51,0,0,0.0,0.0,0.08,0.0083,0.08,0.0001,0.023,0.007,0.0,0.065,0,0,1453,Na,Yes,No,1024,BEA,3,Tube,473,234.0,467.0,40,73,"NRIM/CDS/No5B/1987, Nb is Nb+Ta, ACG"
135,18.61,12.61,0.09,1.6,0.53,0.005,0.51,0,0,0.0,0.0,0.08,0.0083,0.08,0.0001,0.023,0.007,0.0,0.065,0,0,1453,Na,Yes,No,1024,BEA,3,Tube,573,249.0,459.0,36,69,"NRIM/CDS/No5B/1987, Nb is Nb+Ta, ACG"
136,18.61,12.61,0.09,1.6,0.53,0.005,0.51,0,0,0.0,0.0,0.08,0.0083,0.08,0.0001,0.023,0.007,0.0,0.065,0,0,1453,Na,Yes,No,1024,BEA,3,Tube,673,194.0,472.0,39,69,"NRIM/CDS/No5B/1987, Nb is Nb+Ta, ACG"
137,18.61,12.61,0.09,1.6,0.53,0.005,0.51,0,0,0.0,0.0,0.08,0.0083,0.08,0.0001,0.023,0.007,0.0,0.065,0,0,1453,Na,Yes,No,1024,BEA,3,Tube,773,217.0,454.0,38,66,"NRIM/CDS/No5B/1987, Nb is Nb+Ta, ACG"
138,18.61,12.61,0.09,1.6,0.53,0.005,0.51,0,0,0.0,0.0,0.08,0.0083,0.08,0.0001,0.023,0.007,0.0,0.065,0,0,1453,Na,Yes,No,1024,BEA,3,Tube,823,211.0,446.0,35,63,"NRIM/CDS/No5B/1987, Nb is Nb+Ta, ACG"
139,18.61,12.61,0.09,1.6,0.53,0.005,0.51,0,0,0.0,0.0,0.08,0.0083,0.08,0.0001,0.023,0.007,0.0,0.065,0,0,1453,Na,Yes,No,1024,BEA,3,Tube,873,200.0,421.0,37,68,"NRIM/CDS/No5B/1987, Nb is Nb+Ta, ACG"
140,18.61,12.61,0.09,1.6,0.53,0.005,0.51,0,0,0.0,0.0,0.08,0.0083,0.08,0.0001,0.023,0.007,0.0,0.065,0,0,1453,Na,Yes,No,1024,BEA,3,Tube,923,199.0,385.0,35,59,"NRIM/CDS/No5B/1987, Nb is Nb+Ta, ACG"
141,18.61,12.61,0.09,1.6,0.53,0.005,0.51,0,0,0.0,0.0,0.08,0.0083,0.08,0.0001,0.023,0.007,0.0,0.065,0,0,1453,Na,Yes,No,1024,BEA,3,Tube,973,186.0,323.0,33,53,"NRIM/CDS/No5B/1987, Nb is Nb+Ta, ACG"
142,18.61,12.61,0.09,1.6,0.53,0.005,0.51,0,0,0.0,0.0,0.08,0.0083,0.08,0.0001,0.023,0.007,0.0,0.065,0,0,1453,Na,Yes,No,1024,BEA,3,Tube,1023,174.0,261.0,31,48,"NRIM/CDS/No5B/1987, Nb is Nb+Ta, ACG"
143,18.82,12.46,0.09,1.59,0.47,0.005,0.52,0,0,0.0,0.0,0.08,0.0074,0.068,0.0007,0.023,0.015,0.0,0.02,0,0,1453,Na,Yes,No,1024,BEA,3,Tube,298,270.0,590.0,59,77,"NRIM/CDS/No5B/1987, Nb is Nb+Ta, ACH"
144,18.82,12.46,0.09,1.59,0.47,0.005,0.52,0,0,0.0,0.0,0.08,0.0074,0.068,0.0007,0.023,0.015,0.0,0.02,0,0,1453,Na,Yes,No,1024,BEA,3,Tube,373,268.0,505.0,45,76,"NRIM/CDS/No5B/1987, Nb is Nb+Ta, ACH"
145,18.82,12.46,0.09,1.59,0.47,0.005,0.52,0,0,0.0,0.0,0.08,0.0074,0.068,0.0007,0.023,0.015,0.0,0.02,0,0,1453,Na,Yes,No,1024,BEA,3,Tube,473,244.0,462.0,40,73,"NRIM/CDS/No5B/1987, Nb is Nb+Ta, ACH"
146,18.82,12.46,0.09,1.59,0.47,0.005,0.52,0,0,0.0,0.0,0.08,0.0074,0.068,0.0007,0.023,0.015,0.0,0.02,0,0,1453,Na,Yes,No,1024,BEA,3,Tube,573,223.0,457.0,37,71,"NRIM/CDS/No5B/1987, Nb is Nb+Ta, ACH"
147,18.82,12.46,0.09,1.59,0.47,0.005,0.52,0,0,0.0,0.0,0.08,0.0074,0.068,0.0007,0.023,0.015,0.0,0.02,0,0,1453,Na,Yes,No,1024,BEA,3,Tube,673,202.0,462.0,39,68,"NRIM/CDS/No5B/1987, Nb is Nb+Ta, ACH"
148,18.82,12.46,0.09,1.59,0.47,0.005,0.52,0,0,0.0,0.0,0.08,0.0074,0.068,0.0007,0.023,0.015,0.0,0.02,0,0,1453,Na,Yes,No,1024,BEA,3,Tube,773,224.0,454.0,36,68,"NRIM/CDS/No5B/1987, Nb is Nb+Ta, ACH"
149,18.82,12.46,0.09,1.59,0.47,0.005,0.52,0,0,0.0,0.0,0.08,0.0074,0.068,0.0007,0.023,0.015,0.0,0.02,0,0,1453,Na,Yes,No,1024,BEA,3,Tube,823,196.0,440.0,35,66,"NRIM/CDS/No5B/1987, Nb is Nb+Ta, ACH"
150,18.82,12.46,0.09,1.59,0.47,0.005,0.52,0,0,0.0,0.0,0.08,0.0074,0.068,0.0007,0.023,0.015,0.0,0.02,0,0,1453,Na,Yes,No,1024,BEA,3,Tube,873,188.0,426.0,37,67,"NRIM/CDS/No5B/1987, Nb is Nb+Ta, ACH"
151,18.82,12.46,0.09,1.59,0.47,0.005,0.52,0,0,0.0,0.0,0.08,0.0074,0.068,0.0007,0.023,0.015,0.0,0.02,0,0,1453,Na,Yes,No,1024,BEA,3,Tube,923,178.0,378.0,38,59,"NRIM/CDS/No5B/1987, Nb is Nb+Ta, ACH"
152,18.82,12.46,0.09,1.59,0.47,0.005,0.52,0,0,0.0,0.0,0.08,0.0074,0.068,0.0007,0.023,0.015,0.0,0.02,0,0,1453,Na,Yes,No,1024,BEA,3,Tube,973,191.0,299.0,34,42,"NRIM/CDS/No5B/1987, Nb is Nb+Ta, ACH"
153,18.82,12.46,0.09,1.59,0.47,0.005,0.52,0,0,0.0,0.0,0.08,0.0074,0.068,0.0007,0.023,0.015,0.0,0.02,0,0,1453,Na,Yes,No,1024,BEA,3,Tube,1023,171.0,252.0,42,44,"NRIM/CDS/No5B/1987, Nb is Nb+Ta, ACH"
154,18.7,12.55,0.16,1.65,0.55,0.005,0.55,0,0,0.0,0.0,0.06,0.008,0.078,0.0003,0.023,0.006,0.0,0.029,0,0,1453,Na,Yes,No,1024,BEA,3,Tube,298,310.0,600.0,60,77,"NRIM/CDS/No5B/1987, Nb is Nb+Ta, ACJ"
155,18.7,12.55,0.16,1.65,0.55,0.005,0.55,0,0,0.0,0.0,0.06,0.008,0.078,0.0003,0.023,0.006,0.0,0.029,0,0,1453,Na,Yes,No,1024,BEA,3,Tube,373,254.0,518.0,47,74,"NRIM/CDS/No5B/1987, Nb is Nb+Ta, ACJ"
156,18.7,12.55,0.16,1.65,0.55,0.005,0.55,0,0,0.0,0.0,0.06,0.008,0.078,0.0003,0.023,0.006,0.0,0.029,0,0,1453,Na,Yes,No,1024,BEA,3,Tube,473,244.0,477.0,41,76,"NRIM/CDS/No5B/1987, Nb is Nb+Ta, ACJ"
157,18.7,12.55,0.16,1.65,0.55,0.005,0.55,0,0,0.0,0.0,0.06,0.008,0.078,0.0003,0.023,0.006,0.0,0.029,0,0,1453,Na,Yes,No,1024,BEA,3,Tube,573,228.0,480.0,40,72,"NRIM/CDS/No5B/1987, Nb is Nb+Ta, ACJ"
158,18.7,12.55,0.16,1.65,0.55,0.005,0.55,0,0,0.0,0.0,0.06,0.008,0.078,0.0003,0.023,0.006,0.0,0.029,0,0,1453,Na,Yes,No,1024,BEA,3,Tube,673,218.0,482.0,38,66,"NRIM/CDS/No5B/1987, Nb is Nb+Ta, ACJ"
159,18.7,12.55,0.16,1.65,0.55,0.005,0.55,0,0,0.0,0.0,0.06,0.008,0.078,0.0003,0.023,0.006,0.0,0.029,0,0,1453,Na,Yes,No,1024,BEA,3,Tube,773,237.0,477.0,37,63,"NRIM/CDS/No5B/1987, Nb is Nb+Ta, ACJ"
160,18.7,12.55,0.16,1.65,0.55,0.005,0.55,0,0,0.0,0.0,0.06,0.008,0.078,0.0003,0.023,0.006,0.0,0.029,0,0,1453,Na,Yes,No,1024,BEA,3,Tube,823,212.0,471.0,36,64,"NRIM/CDS/No5B/1987, Nb is Nb+Ta, ACJ"
161,18.7,12.55,0.16,1.65,0.55,0.005,0.55,0,0,0.0,0.0,0.06,0.008,0.078,0.0003,0.023,0.006,0.0,0.029,0,0,1453,Na,Yes,No,1024,BEA,3,Tube,873,211.0,445.0,35,66,"NRIM/CDS/No5B/1987, Nb is Nb+Ta, ACJ"
162,18.7,12.55,0.16,1.65,0.55,0.005,0.55,0,0,0.0,0.0,0.06,0.008,0.078,0.0003,0.023,0.006,0.0,0.029,0,0,1453,Na,Yes,No,1024,BEA,3,Tube,923,193.0,405.0,37,57,"NRIM/CDS/No5B/1987, Nb is Nb+Ta, ACJ"
163,18.7,12.55,0.16,1.65,0.55,0.005,0.55,0,0,0.0,0.0,0.06,0.008,0.078,0.0003,0.023,0.006,0.0,0.029,0,0,1453,Na,Yes,No,1024,BEA,3,Tube,973,185.0,339.0,34,41,"NRIM/CDS/No5B/1987, Nb is Nb+Ta, ACJ"
164,18.7,12.55,0.16,1.65,0.55,0.005,0.55,0,0,0.0,0.0,0.06,0.008,0.078,0.0003,0.023,0.006,0.0,0.029,0,0,1453,Na,Yes,No,1024,BEA,3,Tube,1023,183.0,270.0,37,50,"NRIM/CDS/No5B/1987, Nb is Nb+Ta, ACJ"
165,18.02,12.27,0.02,1.56,0.55,0.005,0.49,0,0,0.0,0.0,0.06,0.014,0.06,0.0005,0.026,0.01,0.0,0.121,0,0,1393,600,Yes,No,256,BEA,4.5,Tube,298,220.0,560.0,69,80,"NRIM/CDS/No5B/1987, Nb is Nb+Ta, ACL"
166,18.02,12.27,0.02,1.56,0.55,0.005,0.49,0,0,0.0,0.0,0.06,0.014,0.06,0.0005,0.026,0.01,0.0,0.121,0,0,1393,600,Yes,No,256,BEA,4.5,Tube,373,187.0,471.0,52,78,"NRIM/CDS/No5B/1987, Nb is Nb+Ta, ACL"
167,17.71,12.27,0.02,1.56,0.55,0.005,0.49,0,0,0.0,0.0,0.06,0.014,0.06,0.0005,0.026,0.01,0.0,0.121,0,0,1393,600,Yes,No,256,BEA,4.5,Tube,473,181.0,437.0,44,77,"NRIM/CDS/No5B/1987, Nb is Nb+Ta, ACL"
168,17.71,12.27,0.02,1.56,0.55,0.005,0.49,0,0,0.0,0.0,0.06,0.014,0.06,0.0005,0.026,0.01,0.0,0.121,0,0,1393,600,Yes,No,256,BEA,4.5,Tube,573,164.0,434.0,41,73,"NRIM/CDS/No5B/1987, Nb is Nb+Ta, ACL"
169,17.71,12.27,0.02,1.56,0.55,0.005,0.49,0,0,0.0,0.0,0.06,0.014,0.06,0.0005,0.026,0.01,0.0,0.121,0,0,1393,600,Yes,No,256,BEA,4.5,Tube,673,158.0,442.0,44,67,"NRIM/CDS/No5B/1987, Nb is Nb+Ta, ACL"
170,17.71,12.27,0.02,1.56,0.55,0.005,0.49,0,0,0.0,0.0,0.06,0.014,0.06,0.0005,0.026,0.01,0.0,0.121,0,0,1393,600,Yes,No,256,BEA,4.5,Tube,773,150.0,431.0,41,69,"NRIM/CDS/No5B/1987, Nb is Nb+Ta, ACL"
171,17.71,12.27,0.02,1.56,0.55,0.005,0.49,0,0,0.0,0.0,0.06,0.014,0.06,0.0005,0.026,0.01,0.0,0.121,0,0,1393,600,Yes,No,256,BEA,4.5,Tube,823,143.0,429.0,42,65,"NRIM/CDS/No5B/1987, Nb is Nb+Ta, ACL"
172,17.71,12.27,0.02,1.56,0.55,0.005,0.49,0,0,0.0,0.0,0.06,0.014,0.06,0.0005,0.026,0.01,0.0,0.121,0,0,1393,600,Yes,No,256,BEA,4.5,Tube,873,139.0,398.0,38,68,"NRIM/CDS/No5B/1987, Nb is Nb+Ta, ACL"
173,17.71,12.27,0.02,1.56,0.55,0.005,0.49,0,0,0.0,0.0,0.06,0.014,0.06,0.0005,0.026,0.01,0.0,0.121,0,0,1393,600,Yes,No,256,BEA,4.5,Tube,923,138.0,378.0,37,57,"NRIM/CDS/No5B/1987, Nb is Nb+Ta, ACL"
174,17.71,12.27,0.02,1.56,0.55,0.005,0.49,0,0,0.0,0.0,0.06,0.014,0.06,0.0005,0.026,0.01,0.0,0.121,0,0,1393,600,Yes,No,256,BEA,4.5,Tube,973,137.0,321.0,29,37,"NRIM/CDS/No5B/1987, Nb is Nb+Ta, ACL"
175,17.71,12.27,0.02,1.56,0.55,0.005,0.49,0,0,0.0,0.0,0.06,0.014,0.06,0.0005,0.026,0.01,0.0,0.121,0,0,1393,600,Yes,No,256,BEA,4.5,Tube,1023,132.0,257.0,33,40,"NRIM/CDS/No5B/1987, Nb is Nb+Ta, ACL"
176,17.71,12.62,0.02,1.67,0.54,0.005,0.53,0,0,0.0,0.0,0.05,0.013,0.06,0.0002,0.028,0.016,0.0,0.161,0,0,1393,600,Yes,No,445.7218884,BEA,4.5,Tube,298,225.0,550.0,66,82,"NRIM/CDS/No5B/1987, Nb is Nb+Ta, ACM"
177,17.71,12.62,0.02,1.67,0.54,0.005,0.53,0,0,0.0,0.0,0.05,0.013,0.06,0.0002,0.028,0.016,0.0,0.161,0,0,1393,600,Yes,No,445.7218884,BEA,4.5,Tube,373,204.0,472.0,52,77,"NRIM/CDS/No5B/1987, Nb is Nb+Ta, ACM"
178,17.71,12.62,0.02,1.67,0.54,0.005,0.53,0,0,0.0,0.0,0.05,0.013,0.06,0.0002,0.028,0.016,0.0,0.161,0,0,1393,600,Yes,No,445.7218884,BEA,4.5,Tube,473,183.0,439.0,44,73,"NRIM/CDS/No5B/1987, Nb is Nb+Ta, ACM"
179,17.71,12.62,0.02,1.67,0.54,0.005,0.53,0,0,0.0,0.0,0.05,0.013,0.06,0.0002,0.028,0.016,0.0,0.161,0,0,1393,600,Yes,No,445.7218884,BEA,4.5,Tube,573,177.0,439.0,42,72,"NRIM/CDS/No5B/1987, Nb is Nb+Ta, ACM"
180,17.71,12.62,0.02,1.67,0.54,0.005,0.53,0,0,0.0,0.0,0.05,0.013,0.06,0.0002,0.028,0.016,0.0,0.161,0,0,1393,600,Yes,No,445.7218884,BEA,4.5,Tube,673,166.0,444.0,42,66,"NRIM/CDS/No5B/1987, Nb is Nb+Ta, ACM"
181,17.71,12.62,0.02,1.67,0.54,0.005,0.53,0,0,0.0,0.0,0.05,0.013,0.06,0.0002,0.028,0.016,0.0,0.161,0,0,1393,600,Yes,No,445.7218884,BEA,4.5,Tube,773,161.0,436.0,38,69,"NRIM/CDS/No5B/1987, Nb is Nb+Ta, ACM"
182,17.71,12.62,0.02,1.67,0.54,0.005,0.53,0,0,0.0,0.0,0.05,0.013,0.06,0.0002,0.028,0.016,0.0,0.161,0,0,1393,600,Yes,No,445.7218884,BEA,4.5,Tube,823,155.0,432.0,42,66,"NRIM/CDS/No5B/1987, Nb is Nb+Ta, ACM"
183,17.71,12.62,0.02,1.67,0.54,0.005,0.53,0,0,0.0,0.0,0.05,0.013,0.06,0.0002,0.028,0.016,0.0,0.161,0,0,1393,600,Yes,No,445.7218884,BEA,4.5,Tube,873,142.0,409.0,40,62,"NRIM/CDS/No5B/1987, Nb is Nb+Ta, ACM"
184,17.71,12.62,0.02,1.67,0.54,0.005,0.53,0,0,0.0,0.0,0.05,0.013,0.06,0.0002,0.028,0.016,0.0,0.161,0,0,1393,600,Yes,No,445.7218884,BEA,4.5,Tube,923,150.0,375.0,32,40,"NRIM/CDS/No5B/1987, Nb is Nb+Ta, ACM"
185,17.71,12.62,0.02,1.67,0.54,0.005,0.53,0,0,0.0,0.0,0.05,0.013,0.06,0.0002,0.028,0.016,0.0,0.161,0,0,1393,600,Yes,No,445.7218884,BEA,4.5,Tube,973,146.0,309.0,38,31,"NRIM/CDS/No5B/1987, Nb is Nb+Ta, ACM"
186,17.71,12.62,0.02,1.67,0.54,0.005,0.53,0,0,0.0,0.0,0.05,0.013,0.06,0.0002,0.028,0.016,0.0,0.161,0,0,1393,600,Yes,No,445.7218884,BEA,4.5,Tube,1023,172.0,249.0,42,47,"NRIM/CDS/No5B/1987, Nb is Nb+Ta, ACM"
187,17.71,12.62,0.02,1.67,0.54,0.005,0.53,0,0,0.0,0.0,0.05,0.013,0.06,0.0002,0.028,0.016,0.0,0.161,0,0,1393,600,Yes,No,445.7218884,BEA,4.5,Tube,1073,126.0,203.0,39,46,"NRIM/CDS/No5B/1987, Nb is Nb+Ta, ACM"
188,17.86,12.59,0.25,1.74,0.61,0.005,0.39,0,0,0.0,0.0,0.06,0.019,0.06,0.001,0.02,0.006,0.0,0.04,0,0,1393,600,Yes,No,207.9366135,BEA,4.5,Tube,298,180.0,540.0,71,82,"NRIM/CDS/No5B/1987, Nb is Nb+Ta, ACN"
189,17.86,12.59,0.25,1.74,0.61,0.005,0.39,0,0,0.0,0.0,0.06,0.019,0.06,0.001,0.02,0.006,0.0,0.04,0,0,1393,600,Yes,No,207.9366135,BEA,4.5,Tube,373,178.0,463.0,54,82,"NRIM/CDS/No5B/1987, Nb is Nb+Ta, ACN"
190,17.86,12.59,0.25,1.74,0.61,0.005,0.39,0,0,0.0,0.0,0.06,0.019,0.06,0.001,0.02,0.006,0.0,0.04,0,0,1393,600,Yes,No,207.9366135,BEA,4.5,Tube,473,169.0,427.0,46,79,"NRIM/CDS/No5B/1987, Nb is Nb+Ta, ACN"
191,17.86,12.59,0.25,1.74,0.61,0.005,0.39,0,0,0.0,0.0,0.06,0.019,0.06,0.001,0.02,0.006,0.0,0.04,0,0,1393,600,Yes,No,207.9366135,BEA,4.5,Tube,573,143.0,429.0,46,77,"NRIM/CDS/No5B/1987, Nb is Nb+Ta, ACN"
192,17.86,12.59,0.25,1.74,0.61,0.005,0.39,0,0,0.0,0.0,0.06,0.019,0.06,0.001,0.02,0.006,0.0,0.04,0,0,1393,600,Yes,No,207.9366135,BEA,4.5,Tube,673,171.0,439.0,46,73,"NRIM/CDS/No5B/1987, Nb is Nb+Ta, ACN"
193,17.86,12.59,0.25,1.74,0.61,0.005,0.39,0,0,0.0,0.0,0.06,0.019,0.06,0.001,0.02,0.006,0.0,0.04,0,0,1393,600,Yes,No,207.9366135,BEA,4.5,Tube,773,136.0,417.0,45,72,"NRIM/CDS/No5B/1987, Nb is Nb+Ta, ACN"
194,17.86,12.59,0.25,1.74,0.61,0.005,0.39,0,0,0.0,0.0,0.06,0.019,0.06,0.001,0.02,0.006,0.0,0.04,0,0,1393,600,Yes,No,207.9366135,BEA,4.5,Tube,823,126.0,416.0,41,67,"NRIM/CDS/No5B/1987, Nb is Nb+Ta, ACN"
195,17.86,12.59,0.25,1.74,0.61,0.005,0.39,0,0,0.0,0.0,0.06,0.019,0.06,0.001,0.02,0.006,0.0,0.04,0,0,1393,600,Yes,No,207.9366135,BEA,4.5,Tube,873,127.0,396.0,43,70,"NRIM/CDS/No5B/1987, Nb is Nb+Ta, ACN"
196,17.86,12.59,0.25,1.74,0.61,0.005,0.39,0,0,0.0,0.0,0.06,0.019,0.06,0.001,0.02,0.006,0.0,0.04,0,0,1393,600,Yes,No,207.9366135,BEA,4.5,Tube,923,121.0,347.0,40,58,"NRIM/CDS/No5B/1987, Nb is Nb+Ta, ACN"
197,17.86,12.59,0.25,1.74,0.61,0.005,0.39,0,0,0.0,0.0,0.06,0.019,0.06,0.001,0.02,0.006,0.0,0.04,0,0,1393,600,Yes,No,207.9366135,BEA,4.5,Tube,973,119.0,288.0,32,40,"NRIM/CDS/No5B/1987, Nb is Nb+Ta, ACN"
198,17.86,12.59,0.25,1.74,0.61,0.005,0.39,0,0,0.0,0.0,0.06,0.019,0.06,0.001,0.02,0.006,0.0,0.04,0,0,1393,600,Yes,No,207.9366135,BEA,4.5,Tube,1023,117.0,263.0,40,47,"NRIM/CDS/No5B/1987, Nb is Nb+Ta, ACN"
199,16.73,13.32,2.38,1.69,0.59,0.02,0.011,0,0,0.0,0.0,0.07,0.03,0.06,0.001,0.024,0.017,0.0,0.015,0,0,1373,600,Yes,No,62.5,BEA,4.5,Tube,298,224.0,578.0,68,81,"NRIM/CDS/No6B/1972, Nb is Nb+Ta, AAA"
200,16.73,13.32,2.38,1.69,0.59,0.02,0.011,0,0,0.0,0.0,0.07,0.03,0.06,0.001,0.024,0.017,0.0,0.015,0,0,1373,600,Yes,No,62.5,BEA,4.5,Tube,373,198.0,509.0,54,81,"NRIM/CDS/No6B/1972, Nb is Nb+Ta, AAA"
201,16.73,13.32,2.38,1.69,0.59,0.02,0.011,0,0,0.0,0.0,0.07,0.03,0.06,0.001,0.024,0.017,0.0,0.015,0,0,1373,600,Yes,No,62.5,BEA,4.5,Tube,473,175.0,480.0,47,77,"NRIM/CDS/No6B/1972, Nb is Nb+Ta, AAA"
202,16.73,13.32,2.38,1.69,0.59,0.02,0.011,0,0,0.0,0.0,0.07,0.03,0.06,0.001,0.024,0.017,0.0,0.015,0,0,1373,600,Yes,No,62.5,BEA,4.5,Tube,573,160.0,480.0,46,76,"NRIM/CDS/No6B/1972, Nb is Nb+Ta, AAA"
203,16.73,13.32,2.38,1.69,0.59,0.02,0.011,0,0,0.0,0.0,0.07,0.03,0.06,0.001,0.024,0.017,0.0,0.015,0,0,1373,600,Yes,No,62.5,BEA,4.5,Tube,673,146.0,485.0,44,70,"NRIM/CDS/No6B/1972, Nb is Nb+Ta, AAA"
204,16.73,13.32,2.38,1.69,0.59,0.02,0.011,0,0,0.0,0.0,0.07,0.03,0.06,0.001,0.024,0.017,0.0,0.015,0,0,1373,600,Yes,No,62.5,BEA,4.5,Tube,773,141.0,475.0,47,70,"NRIM/CDS/No6B/1972, Nb is Nb+Ta, AAA"
205,16.73,13.32,2.38,1.69,0.59,0.02,0.011,0,0,0.0,0.0,0.07,0.03,0.06,0.001,0.024,0.017,0.0,0.015,0,0,1373,600,Yes,No,62.5,BEA,4.5,Tube,823,146.0,460.0,45,68,"NRIM/CDS/No6B/1972, Nb is Nb+Ta, AAA"
206,16.73,13.32,2.38,1.69,0.59,0.02,0.011,0,0,0.0,0.0,0.07,0.03,0.06,0.001,0.024,0.017,0.0,0.015,0,0,1373,600,Yes,No,62.5,BEA,4.5,Tube,873,129.0,419.0,46,72,"NRIM/CDS/No6B/1972, Nb is Nb+Ta, AAA"
207,16.73,13.32,2.38,1.69,0.59,0.02,0.011,0,0,0.0,0.0,0.07,0.03,0.06,0.001,0.024,0.017,0.0,0.015,0,0,1373,600,Yes,No,62.5,BEA,4.5,Tube,923,136.0,343.0,44,64,"NRIM/CDS/No6B/1972, Nb is Nb+Ta, AAA"
