Repository: VaibhavGhorpade1999/End_to_End_UTS_Steel_Strength_Prediction

# End_to_End_UTS_Steel_Strength_Prediction

File: data/.ipynb_checkpoints/Data-checkpoint.csv (part 2 of 9)
,Cr,Ni,Mo,Mn,Si,Nb,Ti,Zr,Ta,V,W,Cu,N,C,B,P,S,Co,Al,Sn,Pb,Solution_treatment_temperature,Solution_treatment_time(s),Water_Quenched_after_s.t.,Air_Quenched_after_s.t.,Grains mm-2,Type of melting,Size of ingot,Product form,Temperature (K),0.2%proof_stress (M Pa),UTS (M Pa),Elongation (%),Area_reduction (%),Comments
208,16.73,13.32,2.38,1.69,0.59,0.02,0.011,0,0,0.0,0.0,0.07,0.03,0.06,0.001,0.024,0.017,0.0,0.015,0,0,1373,600,Yes,No,62.5,BEA,4.5,Tube,973,135.0,307.0,60,65,"NRIM/CDS/No6B/1972, Nb is Nb+Ta, AAA"
209,16.73,13.32,2.38,1.69,0.59,0.02,0.011,0,0,0.0,0.0,0.07,0.03,0.06,0.001,0.024,0.017,0.0,0.015,0,0,1373,600,Yes,No,62.5,BEA,4.5,Tube,1023,125.0,234.0,64,66,"NRIM/CDS/No6B/1972, Nb is Nb+Ta, AAA"
210,16.42,13.21,2.34,1.51,0.52,0.01,0.011,0,0,0.0,0.0,0.14,0.034,0.05,0.0005,0.021,0.01,0.0,0.018,0,0,1373,600,Yes,No,60.4,BEA,4.5,Tube,298,213.0,568.0,68,81,"NRIM/CDS/No6B/1972 astm?, Nb is Nb+Ta, AAB"
211,16.42,13.21,2.34,1.51,0.52,0.01,0.011,0,0,0.0,0.0,0.14,0.034,0.05,0.0005,0.021,0.01,0.0,0.018,0,0,1373,600,Yes,No,60.4,BEA,4.5,Tube,373,202.0,498.0,55,78,"NRIM/CDS/No6B/1972 astm?, Nb is Nb+Ta, AAB"
212,16.42,13.21,2.34,1.51,0.52,0.01,0.011,0,0,0.0,0.0,0.14,0.034,0.05,0.0005,0.021,0.01,0.0,0.018,0,0,1373,600,Yes,No,60.4,BEA,4.5,Tube,473,173.0,461.0,46,79,"NRIM/CDS/No6B/1972 astm?, Nb is Nb+Ta, AAB"
213,16.42,13.21,2.34,1.51,0.52,0.01,0.011,0,0,0.0,0.0,0.14,0.034,0.05,0.0005,0.021,0.01,0.0,0.018,0,0,1373,600,Yes,No,60.4,BEA,4.5,Tube,573,151.0,461.0,43,73,"NRIM/CDS/No6B/1972 astm?, Nb is Nb+Ta, AAB"
214,16.42,13.21,2.34,1.51,0.52,0.01,0.011,0,0,0.0,0.0,0.14,0.034,0.05,0.0005,0.021,0.01,0.0,0.018,0,0,1373,600,Yes,No,60.4,BEA,4.5,Tube,673,140.0,462.0,45,71,"NRIM/CDS/No6B/1972 astm?, Nb is Nb+Ta, AAB"
215,16.42,13.21,2.34,1.51,0.52,0.01,0.011,0,0,0.0,0.0,0.14,0.034,0.05,0.0005,0.021,0.01,0.0,0.018,0,0,1373,600,Yes,No,60.4,BEA,4.5,Tube,773,135.0,450.0,44,72,"NRIM/CDS/No6B/1972 astm?, Nb is Nb+Ta, AAB"
216,16.42,13.21,2.34,1.51,0.52,0.01,0.011,0,0,0.0,0.0,0.14,0.034,0.05,0.0005,0.021,0.01,0.0,0.018,0,0,1373,600,Yes,No,60.4,BEA,4.5,Tube,823,125.0,431.0,46,71,"NRIM/CDS/No6B/1972 astm?, Nb is Nb+Ta, AAB"
217,16.42,13.21,2.34,1.51,0.52,0.01,0.011,0,0,0.0,0.0,0.14,0.034,0.05,0.0005,0.021,0.01,0.0,0.018,0,0,1373,600,Yes,No,60.4,BEA,4.5,Tube,873,134.0,405.0,46,72,"NRIM/CDS/No6B/1972 astm?, Nb is Nb+Ta, AAB"
218,16.42,13.21,2.34,1.51,0.52,0.01,0.011,0,0,0.0,0.0,0.14,0.034,0.05,0.0005,0.021,0.01,0.0,0.018,0,0,1373,600,Yes,No,60.4,BEA,4.5,Tube,923,122.0,346.0,49,71,"NRIM/CDS/No6B/1972 astm?, Nb is Nb+Ta, AAB"
219,16.42,13.21,2.34,1.51,0.52,0.01,0.011,0,0,0.0,0.0,0.14,0.034,0.05,0.0005,0.021,0.01,0.0,0.018,0,0,1373,600,Yes,No,60.4,BEA,4.5,Tube,973,114.0,286.0,59,60,"NRIM/CDS/No6B/1972 astm?, Nb is Nb+Ta, AAB"
220,16.42,13.21,2.34,1.51,0.52,0.01,0.011,0,0,0.0,0.0,0.14,0.034,0.05,0.0005,0.021,0.01,0.0,0.018,0,0,1373,600,Yes,No,60.4,BEA,4.5,Tube,1023,120.0,242.0,69,66,"NRIM/CDS/No6B/1972 astm?, Nb is Nb+Ta, AAB"
221,17.5,13.5,2.28,1.52,0.71,0.02,0.055,0,0,0.0,0.0,0.17,0.035,0.05,0.0013,0.022,0.013,0.0,0.027,0,0,1373,600,Yes,No,74,BEA,4.5,Tube,298,234.0,572.0,66,82,"NRIM/CDS/No6B/1972 astm?, Nb is Nb+Ta, AAC"
222,17.5,13.5,2.28,1.52,0.71,0.02,0.055,0,0,0.0,0.0,0.17,0.035,0.05,0.0013,0.022,0.013,0.0,0.027,0,0,1373,600,Yes,No,74,BEA,4.5,Tube,373,203.0,507.0,54,82,"NRIM/CDS/No6B/1972 astm?, Nb is Nb+Ta, AAC"
223,17.5,13.5,2.28,1.52,0.71,0.02,0.055,0,0,0.0,0.0,0.17,0.035,0.05,0.0013,0.022,0.013,0.0,0.027,0,0,1373,600,Yes,No,74,BEA,4.5,Tube,473,171.0,469.0,46,80,"NRIM/CDS/No6B/1972 astm?, Nb is Nb+Ta, AAC"
224,17.5,13.5,2.28,1.52,0.71,0.02,0.055,0,0,0.0,0.0,0.17,0.035,0.05,0.0013,0.022,0.013,0.0,0.027,0,0,1373,600,Yes,No,74,BEA,4.5,Tube,573,156.0,472.0,44,75,"NRIM/CDS/No6B/1972 astm?, Nb is Nb+Ta, AAC"
225,17.5,13.5,2.28,1.52,0.71,0.02,0.055,0,0,0.0,0.0,0.17,0.035,0.05,0.0013,0.022,0.013,0.0,0.027,0,0,1373,600,Yes,No,74,BEA,4.5,Tube,673,148.0,478.0,44,70,"NRIM/CDS/No6B/1972 astm?, Nb is Nb+Ta, AAC"
226,17.5,13.5,2.28,1.52,0.71,0.02,0.055,0,0,0.0,0.0,0.17,0.035,0.05,0.0013,0.022,0.013,0.0,0.027,0,0,1373,600,Yes,No,74,BEA,4.5,Tube,773,146.0,466.0,46,71,"NRIM/CDS/No6B/1972 astm?, Nb is Nb+Ta, AAC"
227,17.5,13.5,2.28,1.52,0.71,0.02,0.055,0,0,0.0,0.0,0.17,0.035,0.05,0.0013,0.022,0.013,0.0,0.027,0,0,1373,600,Yes,No,74,BEA,4.5,Tube,823,148.0,453.0,45,68,"NRIM/CDS/No6B/1972 astm?, Nb is Nb+Ta, AAC"
228,17.5,13.5,2.28,1.52,0.71,0.02,0.055,0,0,0.0,0.0,0.17,0.035,0.05,0.0013,0.022,0.013,0.0,0.027,0,0,1373,600,Yes,No,74,BEA,4.5,Tube,873,130.0,419.0,44,71,"NRIM/CDS/No6B/1972 astm?, Nb is Nb+Ta, AAC"
229,17.5,13.5,2.28,1.52,0.71,0.02,0.055,0,0,0.0,0.0,0.17,0.035,0.05,0.0013,0.022,0.013,0.0,0.027,0,0,1373,600,Yes,No,74,BEA,4.5,Tube,923,130.0,367.0,49,71,"NRIM/CDS/No6B/1972 astm?, Nb is Nb+Ta, AAC"
230,17.5,13.5,2.28,1.52,0.71,0.02,0.055,0,0,0.0,0.0,0.17,0.035,0.05,0.0013,0.022,0.013,0.0,0.027,0,0,1373,600,Yes,No,74,BEA,4.5,Tube,973,122.0,300.0,55,62,"NRIM/CDS/No6B/1972 astm?, Nb is Nb+Ta, AAC"
231,17.5,13.5,2.28,1.52,0.71,0.02,0.055,0,0,0.0,0.0,0.17,0.035,0.05,0.0013,0.022,0.013,0.0,0.027,0,0,1373,600,Yes,No,74,BEA,4.5,Tube,1023,120.0,248.0,67,68,"NRIM/CDS/No6B/1972 astm?, Nb is Nb+Ta, AAC"
232,16.86,13.65,2.14,1.56,0.58,0.01,0.028,0,0,0.0,0.0,0.17,0.025,0.058,0.0009,0.027,0.008,0.0,0.041,0,0,1403,Na,Yes,No,56,BEA,3,Tube,298,267.0,572.0,66,82,"NRIM/CDS/No6B/1972 astm?, Nb is Nb+Ta, AAD"
233,16.86,13.65,2.14,1.56,0.58,0.01,0.028,0,0,0.0,0.0,0.17,0.025,0.058,0.0009,0.027,0.008,0.0,0.041,0,0,1403,Na,Yes,No,56,BEA,3,Tube,373,250.0,512.0,51,82,"NRIM/CDS/No6B/1972 astm?, Nb is Nb+Ta, AAD"
234,16.86,13.65,2.14,1.56,0.58,0.01,0.028,0,0,0.0,0.0,0.17,0.025,0.058,0.0009,0.027,0.008,0.0,0.041,0,0,1403,Na,Yes,No,56,BEA,3,Tube,473,207.0,480.0,45,79,"NRIM/CDS/No6B/1972 astm?, Nb is Nb+Ta, AAD"
235,16.86,13.65,2.14,1.56,0.58,0.01,0.028,0,0,0.0,0.0,0.17,0.025,0.058,0.0009,0.027,0.008,0.0,0.041,0,0,1403,Na,Yes,No,56,BEA,3,Tube,573,195.0,481.0,45,73,"NRIM/CDS/No6B/1972 astm?, Nb is Nb+Ta, AAD"
236,16.86,13.65,2.14,1.56,0.58,0.01,0.028,0,0,0.0,0.0,0.17,0.025,0.058,0.0009,0.027,0.008,0.0,0.041,0,0,1403,Na,Yes,No,56,BEA,3,Tube,673,190.0,484.0,43,72,"NRIM/CDS/No6B/1972 astm?, Nb is Nb+Ta, AAD"
237,16.86,13.65,2.14,1.56,0.58,0.01,0.028,0,0,0.0,0.0,0.17,0.025,0.058,0.0009,0.027,0.008,0.0,0.041,0,0,1403,Na,Yes,No,56,BEA,3,Tube,773,164.0,462.0,46,71,"NRIM/CDS/No6B/1972 astm?, Nb is Nb+Ta, AAD"
238,16.86,13.65,2.14,1.56,0.58,0.01,0.028,0,0,0.0,0.0,0.17,0.025,0.058,0.0009,0.027,0.008,0.0,0.041,0,0,1403,Na,Yes,No,56,BEA,3,Tube,823,174.0,456.0,46,71,"NRIM/CDS/No6B/1972 astm?, Nb is Nb+Ta, AAD"
239,16.86,13.65,2.14,1.56,0.58,0.01,0.028,0,0,0.0,0.0,0.17,0.025,0.058,0.0009,0.027,0.008,0.0,0.041,0,0,1403,Na,Yes,No,56,BEA,3,Tube,873,160.0,394.0,46,71,"NRIM/CDS/No6B/1972 astm?, Nb is Nb+Ta, AAD"
240,16.86,13.65,2.14,1.56,0.58,0.01,0.028,0,0,0.0,0.0,0.17,0.025,0.058,0.0009,0.027,0.008,0.0,0.041,0,0,1403,Na,Yes,No,56,BEA,3,Tube,923,147.0,371.0,51,71,"NRIM/CDS/No6B/1972 astm?, Nb is Nb+Ta, AAD"
241,16.86,13.65,2.14,1.56,0.58,0.01,0.028,0,0,0.0,0.0,0.17,0.025,0.058,0.0009,0.027,0.008,0.0,0.041,0,0,1403,Na,Yes,No,56,BEA,3,Tube,973,146.0,273.0,52,64,"NRIM/CDS/No6B/1972 astm?, Nb is Nb+Ta, AAD"
242,16.86,13.65,2.14,1.56,0.58,0.01,0.028,0,0,0.0,0.0,0.17,0.025,0.058,0.0009,0.027,0.008,0.0,0.041,0,0,1403,Na,Yes,No,56,BEA,3,Tube,1023,138.0,245.0,62,63,"NRIM/CDS/No6B/1972 astm?, Nb is Nb+Ta, AAD"
243,16.9,13.51,2.08,1.6,0.62,0.01,0.037,0,0,0.0,0.0,0.16,0.028,0.078,0.001,0.021,0.008,0.0,0.031,0,0,1403,Na,Yes,No,56,BEA,3,Tube,298,274.0,594.0,67,82,"NRIM/CDS/No6B/1972 astm?, Nb is Nb+Ta, AAE"
244,16.9,13.51,2.08,1.6,0.62,0.01,0.037,0,0,0.0,0.0,0.16,0.028,0.078,0.001,0.021,0.008,0.0,0.031,0,0,1403,Na,Yes,No,56,BEA,3,Tube,373,261.0,525.0,52,80,"NRIM/CDS/No6B/1972 astm?, Nb is Nb+Ta, AAE"
245,16.9,13.51,2.08,1.6,0.62,0.01,0.037,0,0,0.0,0.0,0.16,0.028,0.078,0.001,0.021,0.008,0.0,0.031,0,0,1403,Na,Yes,No,56,BEA,3,Tube,473,208.0,500.0,46,78,"NRIM/CDS/No6B/1972 astm?, Nb is Nb+Ta, AAE"
246,16.9,13.51,2.08,1.6,0.62,0.01,0.037,0,0,0.0,0.0,0.16,0.028,0.078,0.001,0.021,0.008,0.0,0.031,0,0,1403,Na,Yes,No,56,BEA,3,Tube,573,208.0,502.0,45,76,"NRIM/CDS/No6B/1972 astm?, Nb is Nb+Ta, AAE"
247,16.9,13.51,2.08,1.6,0.62,0.01,0.037,0,0,0.0,0.0,0.16,0.028,0.078,0.001,0.021,0.008,0.0,0.031,0,0,1403,Na,Yes,No,56,BEA,3,Tube,673,184.0,500.0,46,72,"NRIM/CDS/No6B/1972 astm?, Nb is Nb+Ta, AAE"
248,16.9,13.51,2.08,1.6,0.62,0.01,0.037,0,0,0.0,0.0,0.16,0.028,0.078,0.001,0.021,0.008,0.0,0.031,0,0,1403,Na,Yes,No,56,BEA,3,Tube,773,173.0,485.0,45,70,"NRIM/CDS/No6B/1972 astm?, Nb is Nb+Ta, AAE"
249,16.9,13.51,2.08,1.6,0.62,0.01,0.037,0,0,0.0,0.0,0.16,0.028,0.078,0.001,0.021,0.008,0.0,0.031,0,0,1403,Na,Yes,No,56,BEA,3,Tube,823,178.0,474.0,47,68,"NRIM/CDS/No6B/1972 astm?, Nb is Nb+Ta, AAE"
250,16.9,13.51,2.08,1.6,0.62,0.01,0.037,0,0,0.0,0.0,0.16,0.028,0.078,0.001,0.021,0.008,0.0,0.031,0,0,1403,Na,Yes,No,56,BEA,3,Tube,873,165.0,441.0,48,73,"NRIM/CDS/No6B/1972 astm?, Nb is Nb+Ta, AAE"
251,16.9,13.51,2.08,1.6,0.62,0.01,0.037,0,0,0.0,0.0,0.16,0.028,0.078,0.001,0.021,0.008,0.0,0.031,0,0,1403,Na,Yes,No,56,BEA,3,Tube,923,155.0,367.0,49,65,"NRIM/CDS/No6B/1972 astm?, Nb is Nb+Ta, AAE"
252,16.9,13.51,2.08,1.6,0.62,0.01,0.037,0,0,0.0,0.0,0.16,0.028,0.078,0.001,0.021,0.008,0.0,0.031,0,0,1403,Na,Yes,No,56,BEA,3,Tube,973,154.0,310.0,54,55,"NRIM/CDS/No6B/1972 astm?, Nb is Nb+Ta, AAE"
253,16.9,13.51,2.08,1.6,0.62,0.01,0.037,0,0,0.0,0.0,0.16,0.028,0.078,0.001,0.021,0.008,0.0,0.031,0,0,1403,Na,Yes,No,56,BEA,3,Tube,1023,146.0,239.0,53,61,"NRIM/CDS/No6B/1972 astm?, Nb is Nb+Ta, AAE"
254,17.07,13.16,2.34,1.73,0.63,0.01,0.055,0,0,0.0,0.0,0.13,0.028,0.066,0.002,0.029,0.024,0.0,0.095,0,0,1403,Na,Yes,No,46,BEA,3,Tube,298,295.0,610.0,64,80,"NRIM/CDS/No6B/1972 astm?, Nb is Nb+Ta, AAF"
255,17.07,13.16,2.34,1.73,0.63,0.01,0.055,0,0,0.0,0.0,0.13,0.028,0.066,0.002,0.029,0.024,0.0,0.095,0,0,1403,Na,Yes,No,46,BEA,3,Tube,373,267.0,528.0,50,81,"NRIM/CDS/No6B/1972 astm?, Nb is Nb+Ta, AAF"
256,17.07,13.16,2.34,1.73,0.63,0.01,0.055,0,0,0.0,0.0,0.13,0.028,0.066,0.002,0.029,0.024,0.0,0.095,0,0,1403,Na,Yes,No,46,BEA,3,Tube,473,224.0,502.0,44,78,"NRIM/CDS/No6B/1972 astm?, Nb is Nb+Ta, AAF"
257,17.07,13.16,2.34,1.73,0.63,0.01,0.055,0,0,0.0,0.0,0.13,0.028,0.066,0.002,0.029,0.024,0.0,0.095,0,0,1403,Na,Yes,No,46,BEA,3,Tube,573,208.0,513.0,44,75,"NRIM/CDS/No6B/1972 astm?, Nb is Nb+Ta, AAF"
258,17.07,13.16,2.34,1.73,0.63,0.01,0.055,0,0,0.0,0.0,0.13,0.028,0.066,0.002,0.029,0.024,0.0,0.095,0,0,1403,Na,Yes,No,46,BEA,3,Tube,673,194.0,511.0,45,74,"NRIM/CDS/No6B/1972 astm?, Nb is Nb+Ta, AAF"
259,17.07,13.16,2.34,1.73,0.63,0.01,0.055,0,0,0.0,0.0,0.13,0.028,0.066,0.002,0.029,0.024,0.0,0.095,0,0,1403,Na,Yes,No,46,BEA,3,Tube,773,184.0,494.0,44,71,"NRIM/CDS/No6B/1972 astm?, Nb is Nb+Ta, AAF"
260,17.07,13.16,2.34,1.73,0.63,0.01,0.055,0,0,0.0,0.0,0.13,0.028,0.066,0.002,0.029,0.024,0.0,0.095,0,0,1403,Na,Yes,No,46,BEA,3,Tube,823,182.0,480.0,45,70,"NRIM/CDS/No6B/1972 astm?, Nb is Nb+Ta, AAF"
261,17.07,13.16,2.34,1.73,0.63,0.01,0.055,0,0,0.0,0.0,0.13,0.028,0.066,0.002,0.029,0.024,0.0,0.095,0,0,1403,Na,Yes,No,46,BEA,3,Tube,873,175.0,449.0,45,71,"NRIM/CDS/No6B/1972 astm?, Nb is Nb+Ta, AAF"
262,17.07,13.16,2.34,1.73,0.63,0.01,0.055,0,0,0.0,0.0,0.13,0.028,0.066,0.002,0.029,0.024,0.0,0.095,0,0,1403,Na,Yes,No,46,BEA,3,Tube,923,166.0,390.0,51,75,"NRIM/CDS/No6B/1972 astm?, Nb is Nb+Ta, AAF"
263,17.07,13.16,2.34,1.73,0.63,0.01,0.055,0,0,0.0,0.0,0.13,0.028,0.066,0.002,0.029,0.024,0.0,0.095,0,0,1403,Na,Yes,No,46,BEA,3,Tube,973,161.0,312.0,61,68,"NRIM/CDS/No6B/1972 astm?, Nb is Nb+Ta, AAF"
264,17.07,13.16,2.34,1.73,0.63,0.01,0.055,0,0,0.0,0.0,0.13,0.028,0.066,0.002,0.029,0.024,0.0,0.095,0,0,1403,Na,Yes,No,46,BEA,3,Tube,1023,150.0,257.0,74,77,"NRIM/CDS/No6B/1972 astm?, Nb is Nb+Ta, AAF"
265,16.6,13.6,2.33,1.65,0.61,0.01,0.043,0,0,0.0,0.0,0.26,0.025,0.07,0.0011,0.025,0.007,0.0,0.017,0,0,Na,Na,Na,Na,41,BEA,3,Tube,298,275.0,589.0,64,81,"NRIM/CDS/No6B/1972 astm?, Nb is Nb+Ta, AAL"
266,16.6,13.6,2.33,1.65,0.61,0.01,0.043,0,0,0.0,0.0,0.26,0.025,0.07,0.0011,0.025,0.007,0.0,0.017,0,0,Na,Na,Na,Na,41,BEA,3,Tube,373,218.0,522.0,51,80,"NRIM/CDS/No6B/1972 astm?, Nb is Nb+Ta, AAL"
267,16.6,13.6,2.33,1.65,0.61,0.01,0.043,0,0,0.0,0.0,0.26,0.025,0.07,0.0011,0.025,0.007,0.0,0.017,0,0,Na,Na,Na,Na,41,BEA,3,Tube,473,204.0,492.0,45,80,"NRIM/CDS/No6B/1972 astm?, Nb is Nb+Ta, AAL"
268,16.6,13.6,2.33,1.65,0.61,0.01,0.043,0,0,0.0,0.0,0.26,0.025,0.07,0.0011,0.025,0.007,0.0,0.017,0,0,Na,Na,Na,Na,41,BEA,3,Tube,573,176.0,498.0,45,75,"NRIM/CDS/No6B/1972 astm?, Nb is Nb+Ta, AAL"
269,16.6,13.6,2.33,1.65,0.61,0.01,0.043,0,0,0.0,0.0,0.26,0.025,0.07,0.0011,0.025,0.007,0.0,0.017,0,0,Na,Na,Na,Na,41,BEA,3,Tube,673,175.0,496.0,45,73,"NRIM/CDS/No6B/1972 astm?, Nb is Nb+Ta, AAL"
270,16.6,13.6,2.33,1.65,0.61,0.01,0.043,0,0,0.0,0.0,0.26,0.025,0.07,0.0011,0.025,0.007,0.0,0.017,0,0,Na,Na,Na,Na,41,BEA,3,Tube,773,146.0,478.0,45,70,"NRIM/CDS/No6B/1972 astm?, Nb is Nb+Ta, AAL"
271,16.6,13.6,2.33,1.65,0.61,0.01,0.043,0,0,0.0,0.0,0.26,0.025,0.07,0.0011,0.025,0.007,0.0,0.017,0,0,Na,Na,Na,Na,41,BEA,3,Tube,823,156.0,472.0,47,70,"NRIM/CDS/No6B/1972 astm?, Nb is Nb+Ta, AAL"
272,16.6,13.6,2.33,1.65,0.61,0.01,0.043,0,0,0.0,0.0,0.26,0.025,0.07,0.0011,0.025,0.007,0.0,0.017,0,0,Na,Na,Na,Na,41,BEA,3,Tube,873,162.0,437.0,48,70,"NRIM/CDS/No6B/1972 astm?, Nb is Nb+Ta, AAL"
273,16.6,13.6,2.33,1.65,0.61,0.01,0.043,0,0,0.0,0.0,0.26,0.025,0.07,0.0011,0.025,0.007,0.0,0.017,0,0,Na,Na,Na,Na,41,BEA,3,Tube,923,136.0,377.0,53,67,"NRIM/CDS/No6B/1972 astm?, Nb is Nb+Ta, AAL"
274,16.6,13.6,2.33,1.65,0.61,0.01,0.043,0,0,0.0,0.0,0.26,0.025,0.07,0.0011,0.025,0.007,0.0,0.017,0,0,Na,Na,Na,Na,41,BEA,3,Tube,973,156.0,305.0,59,75,"NRIM/CDS/No6B/1972 astm?, Nb is Nb+Ta, AAL"
275,16.6,13.6,2.33,1.65,0.61,0.01,0.043,0,0,0.0,0.0,0.26,0.025,0.07,0.0011,0.025,0.007,0.0,0.017,0,0,Na,Na,Na,Na,41,BEA,3,Tube,1023,135.0,252.0,78,80,"NRIM/CDS/No6B/1972 astm?, Nb is Nb+Ta, AAL"
276,16.7,13.3,2.25,1.6,0.52,0.01,0.06,0,0,0.0,0.0,0.24,0.0318,0.06,0.0008,0.025,0.007,0.0,0.02,0,0,Na,Na,Na,Na,40,BEA,3,Tube,298,264.0,585.0,62,81,"NRIM/CDS/No6B/1972 astm?, Nb is Nb+Ta, AAM"
277,16.7,13.3,2.25,1.6,0.52,0.01,0.06,0,0,0.0,0.0,0.24,0.0318,0.06,0.0008,0.025,0.007,0.0,0.02,0,0,Na,Na,Na,Na,40,BEA,3,Tube,373,234.0,525.0,48,81,"NRIM/CDS/No6B/1972 astm?, Nb is Nb+Ta, AAM"
278,16.7,13.3,2.25,1.6,0.52,0.01,0.06,0,0,0.0,0.0,0.24,0.0318,0.06,0.0008,0.025,0.007,0.0,0.02,0,0,Na,Na,Na,Na,40,BEA,3,Tube,473,224.0,500.0,44,78,"NRIM/CDS/No6B/1972 astm?, Nb is Nb+Ta, AAM"
279,16.7,13.3,2.25,1.6,0.52,0.01,0.06,0,0,0.0,0.0,0.24,0.0318,0.06,0.0008,0.025,0.007,0.0,0.02,0,0,Na,Na,Na,Na,40,BEA,3,Tube,573,177.0,501.0,43,75,"NRIM/CDS/No6B/1972 astm?, Nb is Nb+Ta, AAM"
280,16.7,13.3,2.25,1.6,0.52,0.01,0.06,0,0,0.0,0.0,0.24,0.0318,0.06,0.0008,0.025,0.007,0.0,0.02,0,0,Na,Na,Na,Na,40,BEA,3,Tube,673,170.0,498.0,44,73,"NRIM/CDS/No6B/1972 astm?, Nb is Nb+Ta, AAM"
281,16.7,13.3,2.25,1.6,0.52,0.01,0.06,0,0,0.0,0.0,0.24,0.0318,0.06,0.0008,0.025,0.007,0.0,0.02,0,0,Na,Na,Na,Na,40,BEA,3,Tube,773,157.0,496.0,45,70,"NRIM/CDS/No6B/1972 astm?, Nb is Nb+Ta, AAM"
282,16.7,13.3,2.25,1.6,0.52,0.01,0.06,0,0,0.0,0.0,0.24,0.0318,0.06,0.0008,0.025,0.007,0.0,0.02,0,0,Na,Na,Na,Na,40,BEA,3,Tube,823,160.0,476.0,44,72,"NRIM/CDS/No6B/1972 astm?, Nb is Nb+Ta, AAM"
283,16.7,13.3,2.25,1.6,0.52,0.01,0.06,0,0,0.0,0.0,0.24,0.0318,0.06,0.0008,0.025,0.007,0.0,0.02,0,0,Na,Na,Na,Na,40,BEA,3,Tube,873,148.0,439.0,44,72,"NRIM/CDS/No6B/1972 astm?, Nb is Nb+Ta, AAM"
284,16.7,13.3,2.25,1.6,0.52,0.01,0.06,0,0,0.0,0.0,0.24,0.0318,0.06,0.0008,0.025,0.007,0.0,0.02,0,0,Na,Na,Na,Na,40,BEA,3,Tube,923,126.0,368.0,48,68,"NRIM/CDS/No6B/1972 astm?, Nb is Nb+Ta, AAM"
285,16.7,13.3,2.25,1.6,0.52,0.01,0.06,0,0,0.0,0.0,0.24,0.0318,0.06,0.0008,0.025,0.007,0.0,0.02,0,0,Na,Na,Na,Na,40,BEA,3,Tube,973,140.0,316.0,68,80,"NRIM/CDS/No6B/1972 astm?, Nb is Nb+Ta, AAM"
286,16.7,13.3,2.25,1.6,0.52,0.01,0.06,0,0,0.0,0.0,0.24,0.0318,0.06,0.0008,0.025,0.007,0.0,0.02,0,0,Na,Na,Na,Na,40,BEA,3,Tube,1023,138.0,251.0,85,86,"NRIM/CDS/No6B/1972 astm?, Nb is Nb+Ta, AAM"
287,16.6,13.6,2.31,1.58,0.52,0.01,0.029,0,0,0.0,0.0,0.26,0.0224,0.06,0.0007,0.025,0.007,0.0,0.021,0,0,Na,Na,Na,Na,37,BEA,3,Tube,298,260.0,575.0,62,80,"NRIM/CDS/No6B/1972 astm?, Nb is Nb+Ta, AAN"
288,16.6,13.6,2.31,1.58,0.52,0.01,0.029,0,0,0.0,0.0,0.26,0.0224,0.06,0.0007,0.025,0.007,0.0,0.021,0,0,Na,Na,Na,Na,37,BEA,3,Tube,373,243.0,518.0,48,80,"NRIM/CDS/No6B/1972 astm?, Nb is Nb+Ta, AAN"
289,16.6,13.6,2.31,1.58,0.52,0.01,0.029,0,0,0.0,0.0,0.26,0.0224,0.06,0.0007,0.025,0.007,0.0,0.021,0,0,Na,Na,Na,Na,37,BEA,3,Tube,473,192.0,483.0,44,78,"NRIM/CDS/No6B/1972 astm?, Nb is Nb+Ta, AAN"
290,16.6,13.6,2.31,1.58,0.52,0.01,0.029,0,0,0.0,0.0,0.26,0.0224,0.06,0.0007,0.025,0.007,0.0,0.021,0,0,Na,Na,Na,Na,37,BEA,3,Tube,573,172.0,488.0,46,72,"NRIM/CDS/No6B/1972 astm?, Nb is Nb+Ta, AAN"
291,16.6,13.6,2.31,1.58,0.52,0.01,0.029,0,0,0.0,0.0,0.26,0.0224,0.06,0.0007,0.025,0.007,0.0,0.021,0,0,Na,Na,Na,Na,37,BEA,3,Tube,673,157.0,488.0,44,72,"NRIM/CDS/No6B/1972 astm?, Nb is Nb+Ta, AAN"
292,16.6,13.6,2.31,1.58,0.52,0.01,0.029,0,0,0.0,0.0,0.26,0.0224,0.06,0.0007,0.025,0.007,0.0,0.021,0,0,Na,Na,Na,Na,37,BEA,3,Tube,773,180.0,474.0,42,66,"NRIM/CDS/No6B/1972 astm?, Nb is Nb+Ta, AAN"
293,16.6,13.6,2.31,1.58,0.52,0.01,0.029,0,0,0.0,0.0,0.26,0.0224,0.06,0.0007,0.025,0.007,0.0,0.021,0,0,Na,Na,Na,Na,37,BEA,3,Tube,823,157.0,453.0,45,70,"NRIM/CDS/No6B/1972 astm?, Nb is Nb+Ta, AAN"
294,16.6,13.6,2.31,1.58,0.52,0.01,0.029,0,0,0.0,0.0,0.26,0.0224,0.06,0.0007,0.025,0.007,0.0,0.021,0,0,Na,Na,Na,Na,37,BEA,3,Tube,873,150.0,406.0,45,73,"NRIM/CDS/No6B/1972 astm?, Nb is Nb+Ta, AAN"
295,16.6,13.6,2.31,1.58,0.52,0.01,0.029,0,0,0.0,0.0,0.26,0.0224,0.06,0.0007,0.025,0.007,0.0,0.021,0,0,Na,Na,Na,Na,37,BEA,3,Tube,923,138.0,371.0,53,71,"NRIM/CDS/No6B/1972 astm?, Nb is Nb+Ta, AAN"
296,16.6,13.6,2.31,1.58,0.52,0.01,0.029,0,0,0.0,0.0,0.26,0.0224,0.06,0.0007,0.025,0.007,0.0,0.021,0,0,Na,Na,Na,Na,37,BEA,3,Tube,973,143.0,305.0,59,70,"NRIM/CDS/No6B/1972 astm?, Nb is Nb+Ta, AAN"
297,16.6,13.6,2.31,1.58,0.52,0.01,0.029,0,0,0.0,0.0,0.26,0.0224,0.06,0.0007,0.025,0.007,0.0,0.021,0,0,Na,Na,Na,Na,37,BEA,3,Tube,1023,121.0,226.0,76,80,"NRIM/CDS/No6B/1972 astm?, Nb is Nb+Ta, AAN"
298,17.31,13.04,2.56,1.7,0.74,0.04,0.011,0,0,0.0,0.0,0.3,0.0192,0.06,0.0011,0.038,0.011,0.0,0.005,0,0,1323,2400,Yes,No,65,BEA,5.7,Plate,298,220.0,570.0,64,77,NRIM/CDS/No14B/1988 astm ? AaA
299,17.31,13.04,2.56,1.7,0.74,0.04,0.011,0,0,0.0,0.0,0.3,0.0192,0.06,0.0011,0.038,0.011,0.0,0.005,0,0,1323,2400,Yes,No,65,BEA,5.7,Plate,373,179.0,504.0,53,79,NRIM/CDS/No14B/1988 astm ? AaA
300,17.31,13.04,2.56,1.7,0.74,0.04,0.011,0,0,0.0,0.0,0.3,0.0192,0.06,0.0011,0.038,0.011,0.0,0.005,0,0,1323,2400,Yes,No,65,BEA,5.7,Plate,473,151.0,478.0,48,77,NRIM/CDS/No14B/1988 astm ? AaA
301,17.31,13.04,2.56,1.7,0.74,0.04,0.011,0,0,0.0,0.0,0.3,0.0192,0.06,0.0011,0.038,0.011,0.0,0.005,0,0,1323,2400,Yes,No,65,BEA,5.7,Plate,573,135.0,477.0,46,71,NRIM/CDS/No14B/1988 astm ? AaA
302,17.31,13.04,2.56,1.7,0.74,0.04,0.011,0,0,0.0,0.0,0.3,0.0192,0.06,0.0011,0.038,0.011,0.0,0.005,0,0,1323,2400,Yes,No,65,BEA,5.7,Plate,673,135.0,472.0,47,70,NRIM/CDS/No14B/1988 astm ? AaA
303,17.31,13.04,2.56,1.7,0.74,0.04,0.011,0,0,0.0,0.0,0.3,0.0192,0.06,0.0011,0.038,0.011,0.0,0.005,0,0,1323,2400,Yes,No,65,BEA,5.7,Plate,773,114.0,461.0,48,68,NRIM/CDS/No14B/1988 astm ? AaA
304,17.31,13.04,2.56,1.7,0.74,0.04,0.011,0,0,0.0,0.0,0.3,0.0192,0.06,0.0011,0.038,0.011,0.0,0.005,0,0,1323,2400,Yes,No,65,BEA,5.7,Plate,873,120.0,413.0,46,71,NRIM/CDS/No14B/1988 astm ? AaA
305,17.31,13.04,2.56,1.7,0.74,0.04,0.011,0,0,0.0,0.0,0.3,0.0192,0.06,0.0011,0.038,0.011,0.0,0.005,0,0,1323,2400,Yes,No,65,BEA,5.7,Plate,923,123.0,362.0,58,74,NRIM/CDS/No14B/1988 astm ? AaA
306,17.31,13.04,2.56,1.7,0.74,0.04,0.011,0,0,0.0,0.0,0.3,0.0192,0.06,0.0011,0.038,0.011,0.0,0.005,0,0,1323,2400,Yes,No,65,BEA,5.7,Plate,973,109.0,294.0,55,63,NRIM/CDS/No14B/1988 astm ? AaA
307,17.31,13.04,2.56,1.7,0.74,0.04,0.011,0,0,0.0,0.0,0.3,0.0192,0.06,0.0011,0.038,0.011,0.0,0.005,0,0,1323,2400,Yes,No,65,BEA,5.7,Plate,1023,110.0,242.0,68,72,NRIM/CDS/No14B/1988 astm ? AaA
308,17.31,13.04,2.56,1.7,0.74,0.04,0.011,0,0,0.0,0.0,0.3,0.0192,0.06,0.0011,0.038,0.011,0.0,0.005,0,0,1323,2400,Yes,No,65,BEA,5.7,Plate,1073,92.0,190.0,87,84,NRIM/CDS/No14B/1988 astm ? AaA
309,17.31,13.04,2.56,1.7,0.74,0.04,0.011,0,0,0.0,0.0,0.3,0.0192,0.06,0.0011,0.038,0.011,0.0,0.005,0,0,1323,2400,Yes,No,65,BEA,5.7,Plate,1123,85.0,151.0,99,89,NRIM/CDS/No14B/1988 astm ? AaA
310,17.6,11.19,2.32,1.74,0.74,0.03,0.014,0,0,0.0,0.0,0.28,0.023,0.05,0.0007,0.035,0.006,0.0,0.005,0,0,1323,4800,Yes,No,160,BEA,11.2,Plate,298,225.0,570.0,64,74,NRIM/CDS/No14B/1988 astm ? AaB
311,17.6,11.19,2.32,1.74,0.74,0.03,0.014,0,0,0.0,0.0,0.28,0.023,0.05,0.0007,0.035,0.006,0.0,0.005,0,0,1323,4800,Yes,No,160,BEA,11.2,Plate,373,191.0,494.0,55,77,NRIM/CDS/No14B/1988 astm ? AaB
312,17.6,11.19,2.32,1.74,0.74,0.03,0.014,0,0,0.0,0.0,0.28,0.023,0.05,0.0007,0.035,0.006,0.0,0.005,0,0,1323,4800,Yes,No,160,BEA,11.2,Plate,473,159.0,463.0,49,74,NRIM/CDS/No14B/1988 astm ? AaB
313,17.6,11.19,2.32,1.74,0.74,0.03,0.014,0,0,0.0,0.0,0.28,0.023,0.05,0.0007,0.035,0.006,0.0,0.005,0,0,1323,4800,Yes,No,160,BEA,11.2,Plate,573,162.0,472.0,48,69,NRIM/CDS/No14B/1988 astm ? AaB
314,17.6,11.19,2.32,1.74,0.74,0.03,0.014,0,0,0.0,0.0,0.28,0.023,0.05,0.0007,0.035,0.006,0.0,0.005,0,0,1323,4800,Yes,No,160,BEA,11.2,Plate,673,157.0,466.0,46,65,NRIM/CDS/No14B/1988 astm ? AaB
315,17.6,11.19,2.32,1.74,0.74,0.03,0.014,0,0,0.0,0.0,0.28,0.023,0.05,0.0007,0.035,0.006,0.0,0.005,0,0,1323,4800,Yes,No,160,BEA,11.2,Plate,773,134.0,450.0,47,62,NRIM/CDS/No14B/1988 astm ? AaB
316,17.6,11.19,2.32,1.74,0.74,0.03,0.014,0,0,0.0,0.0,0.28,0.023,0.05,0.0007,0.035,0.006,0.0,0.005,0,0,1323,4800,Yes,No,160,BEA,11.2,Plate,873,114.0,405.0,47,66,NRIM/CDS/No14B/1988 astm ? AaB
317,17.6,11.19,2.32,1.74,0.74,0.03,0.014,0,0,0.0,0.0,0.28,0.023,0.05,0.0007,0.035,0.006,0.0,0.005,0,0,1323,4800,Yes,No,160,BEA,11.2,Plate,923,128.0,357.0,55,73,NRIM/CDS/No14B/1988 astm ? AaB
318,17.6,11.19,2.32,1.74,0.74,0.03,0.014,0,0,0.0,0.0,0.28,0.023,0.05,0.0007,0.035,0.006,0.0,0.005,0,0,1323,4800,Yes,No,160,BEA,11.2,Plate,973,116.0,292.0,58,71,NRIM/CDS/No14B/1988 astm ? AaB
319,17.6,11.19,2.32,1.74,0.74,0.03,0.014,0,0,0.0,0.0,0.28,0.023,0.05,0.0007,0.035,0.006,0.0,0.005,0,0,1323,4800,Yes,No,160,BEA,11.2,Plate,1023,108.0,239.0,65,77,NRIM/CDS/No14B/1988 astm ? AaB
320,17.6,11.19,2.32,1.74,0.74,0.03,0.014,0,0,0.0,0.0,0.28,0.023,0.05,0.0007,0.035,0.006,0.0,0.005,0,0,1323,4800,Yes,No,160,BEA,11.2,Plate,1073,101.0,188.0,90,88,NRIM/CDS/No14B/1988 astm ? AaB
321,17.6,11.19,2.32,1.74,0.74,0.03,0.014,0,0,0.0,0.0,0.28,0.023,0.05,0.0007,0.035,0.006,0.0,0.005,0,0,1323,4800,Yes,No,160,BEA,11.2,Plate,1123,92.0,151.0,97,91,NRIM/CDS/No14B/1988 astm ? AaB
322,17.43,12.48,2.49,1.49,0.46,0.04,0.009,0,0,0.0,0.0,0.15,0.0189,0.06,0.0008,0.032,0.026,0.0,0.025,0,0,1353,7200,Yes,No,238.8564458,BEA,0.21,Bar,298,245.0,570.0,65,77,NRIM/CDS/No15B/1988  ADA
323,17.43,12.48,2.49,1.49,0.46,0.04,0.009,0,0,0.0,0.0,0.15,0.0189,0.06,0.0008,0.032,0.026,0.0,0.025,0,0,1353,7200,Yes,No,238.8564458,BEA,0.21,Bar,373,204.0,505.0,54,78,NRIM/CDS/No15B/1988  ADA
324,17.43,12.48,2.49,1.49,0.46,0.04,0.009,0,0,0.0,0.0,0.15,0.0189,0.06,0.0008,0.032,0.026,0.0,0.025,0,0,1353,7200,Yes,No,238.8564458,BEA,0.21,Bar,473,177.0,479.0,49,75,NRIM/CDS/No15B/1988  ADA
325,17.43,12.48,2.49,1.49,0.46,0.04,0.009,0,0,0.0,0.0,0.15,0.0189,0.06,0.0008,0.032,0.026,0.0,0.025,0,0,1353,7200,Yes,No,238.8564458,BEA,0.21,Bar,573,168.0,482.0,44,68,NRIM/CDS/No15B/1988  ADA
326,17.43,12.48,2.49,1.49,0.46,0.04,0.009,0,0,0.0,0.0,0.15,0.0189,0.06,0.0008,0.032,0.026,0.0,0.025,0,0,1353,7200,Yes,No,238.8564458,BEA,0.21,Bar,673,161.0,485.0,47,66,NRIM/CDS/No15B/1988  ADA
327,17.43,12.48,2.49,1.49,0.46,0.04,0.009,0,0,0.0,0.0,0.15,0.0189,0.06,0.0008,0.032,0.026,0.0,0.025,0,0,1353,7200,Yes,No,238.8564458,BEA,0.21,Bar,773,135.0,469.0,48,68,NRIM/CDS/No15B/1988  ADA
328,17.43,12.48,2.49,1.49,0.46,0.04,0.009,0,0,0.0,0.0,0.15,0.0189,0.06,0.0008,0.032,0.026,0.0,0.025,0,0,1353,7200,Yes,No,238.8564458,BEA,0.21,Bar,873,132.0,421.0,50,68,NRIM/CDS/No15B/1988  ADA
329,17.43,12.48,2.49,1.49,0.46,0.04,0.009,0,0,0.0,0.0,0.15,0.0189,0.06,0.0008,0.032,0.026,0.0,0.025,0,0,1353,7200,Yes,No,238.8564458,BEA,0.21,Bar,923,131.0,357.0,54,72,NRIM/CDS/No15B/1988  ADA
330,17.43,12.48,2.49,1.49,0.46,0.04,0.009,0,0,0.0,0.0,0.15,0.0189,0.06,0.0008,0.032,0.026,0.0,0.025,0,0,1353,7200,Yes,No,238.8564458,BEA,0.21,Bar,973,126.0,297.0,60,67,NRIM/CDS/No15B/1988  ADA
331,17.43,12.48,2.49,1.49,0.46,0.04,0.009,0,0,0.0,0.0,0.15,0.0189,0.06,0.0008,0.032,0.026,0.0,0.025,0,0,1353,7200,Yes,No,238.8564458,BEA,0.21,Bar,1023,125.0,244.0,69,73,NRIM/CDS/No15B/1988  ADA
332,17.43,12.48,2.49,1.49,0.46,0.04,0.009,0,0,0.0,0.0,0.15,0.0189,0.06,0.0008,0.032,0.026,0.0,0.025,0,0,1353,7200,Yes,No,238.8564458,BEA,0.21,Bar,1073,109.0,193.0,91,85,NRIM/CDS/No15B/1988  ADA
333,17.43,12.48,2.49,1.49,0.46,0.04,0.009,0,0,0.0,0.0,0.15,0.0189,0.06,0.0008,0.032,0.026,0.0,0.025,0,0,1353,7200,Yes,No,238.8564458,BEA,0.21,Bar,1123,94.0,157.0,99,87,NRIM/CDS/No15B/1988  ADA
334,16.97,11.92,2.45,1.62,0.73,0.04,0.009,0,0,0.0,0.0,0.14,0.0159,0.07,0.0013,0.029,0.019,0.0,0.022,0,0,1353,7200,Yes,No,111.4304721,BEA,0.21,Bar,298,210.0,560.0,69,77,NRIM/CDS/No15B/1988  ADB
335,16.97,11.92,2.45,1.62,0.73,0.04,0.009,0,0,0.0,0.0,0.14,0.0159,0.07,0.0013,0.029,0.019,0.0,0.022,0,0,1353,7200,Yes,No,111.4304721,BEA,0.21,Bar,373,195.0,490.0,57,78,NRIM/CDS/No15B/1988  ADB
336,16.97,11.92,2.45,1.62,0.73,0.04,0.009,0,0,0.0,0.0,0.14,0.0159,0.07,0.0013,0.029,0.019,0.0,0.022,0,0,1353,7200,Yes,No,111.4304721,BEA,0.21,Bar,473,163.0,459.0,48,76,NRIM/CDS/No15B/1988  ADB
337,16.97,11.92,2.45,1.62,0.73,0.04,0.009,0,0,0.0,0.0,0.14,0.0159,0.07,0.0013,0.029,0.019,0.0,0.022,0,0,1353,7200,Yes,No,111.4304721,BEA,0.21,Bar,573,142.0,470.0,47,71,NRIM/CDS/No15B/1988  ADB
338,16.97,11.92,2.45,1.62,0.73,0.04,0.009,0,0,0.0,0.0,0.14,0.0159,0.07,0.0013,0.029,0.019,0.0,0.022,0,0,1353,7200,Yes,No,111.4304721,BEA,0.21,Bar,673,142.0,463.0,49,70,NRIM/CDS/No15B/1988  ADB
339,16.97,11.92,2.45,1.62,0.73,0.04,0.009,0,0,0.0,0.0,0.14,0.0159,0.07,0.0013,0.029,0.019,0.0,0.022,0,0,1353,7200,Yes,No,111.4304721,BEA,0.21,Bar,773,113.0,455.0,47,67,NRIM/CDS/No15B/1988  ADB
340,16.97,11.92,2.45,1.62,0.73,0.04,0.009,0,0,0.0,0.0,0.14,0.0159,0.07,0.0013,0.029,0.019,0.0,0.022,0,0,1353,7200,Yes,No,111.4304721,BEA,0.21,Bar,873,120.0,404.0,49,70,NRIM/CDS/No15B/1988  ADB
341,16.97,11.92,2.45,1.62,0.73,0.04,0.009,0,0,0.0,0.0,0.14,0.0159,0.07,0.0013,0.029,0.019,0.0,0.022,0,0,1353,7200,Yes,No,111.4304721,BEA,0.21,Bar,923,116.0,355.0,54,71,NRIM/CDS/No15B/1988  ADB
342,16.97,11.92,2.45,1.62,0.73,0.04,0.009,0,0,0.0,0.0,0.14,0.0159,0.07,0.0013,0.029,0.019,0.0,0.022,0,0,1353,7200,Yes,No,111.4304721,BEA,0.21,Bar,973,116.0,298.0,53,59,NRIM/CDS/No15B/1988  ADB
343,16.97,11.92,2.45,1.62,0.73,0.04,0.009,0,0,0.0,0.0,0.14,0.0159,0.07,0.0013,0.029,0.019,0.0,0.022,0,0,1353,7200,Yes,No,111.4304721,BEA,0.21,Bar,1023,108.0,237.0,71,65,NRIM/CDS/No15B/1988  ADB
344,16.97,11.92,2.45,1.62,0.73,0.04,0.009,0,0,0.0,0.0,0.14,0.0159,0.07,0.0013,0.029,0.019,0.0,0.022,0,0,1353,7200,Yes,No,111.4304721,BEA,0.21,Bar,1073,96.0,188.0,87,83,NRIM/CDS/No15B/1988  ADB
345,16.97,11.92,2.45,1.62,0.73,0.04,0.009,0,0,0.0,0.0,0.14,0.0159,0.07,0.0013,0.029,0.019,0.0,0.022,0,0,1353,7200,Yes,No,111.4304721,BEA,0.21,Bar,1123,91.0,153.0,104,88,NRIM/CDS/No15B/1988  ADB
346,16.97,10.28,2.44,1.75,0.81,0.04,0.044,0,0,0.0,0.0,0.15,0.0241,0.07,0.0016,0.026,0.01,0.0,0.04,0,0,1373,4200,Yes,No,337.7940252,BEA,0.35,Bar,298,240.0,610.0,63,75,NRIM/CDS/No15B/1988  ADC
347,16.97,10.28,2.44,1.75,0.81,0.04,0.044,0,0,0.0,0.0,0.15,0.0241,0.07,0.0016,0.026,0.01,0.0,0.04,0,0,1373,4200,Yes,No,337.7940252,BEA,0.35,Bar,373,210.0,525.0,58,78,NRIM/CDS/No15B/1988  ADC
348,16.97,10.28,2.44,1.75,0.81,0.04,0.044,0,0,0.0,0.0,0.15,0.0241,0.07,0.0016,0.026,0.01,0.0,0.04,0,0,1373,4200,Yes,No,337.7940252,BEA,0.35,Bar,473,170.0,489.0,48,75,NRIM/CDS/No15B/1988  ADC
349,16.97,10.28,2.44,1.75,0.81,0.04,0.044,0,0,0.0,0.0,0.15,0.0241,0.07,0.0016,0.026,0.01,0.0,0.04,0,0,1373,4200,Yes,No,337.7940252,BEA,0.35,Bar,573,162.0,491.0,48,72,NRIM/CDS/No15B/1988  ADC
350,16.97,10.28,2.44,1.75,0.81,0.04,0.044,0,0,0.0,0.0,0.15,0.0241,0.07,0.0016,0.026,0.01,0.0,0.04,0,0,1373,4200,Yes,No,337.7940252,BEA,0.35,Bar,673,150.0,486.0,48,70,NRIM/CDS/No15B/1988  ADC
351,16.97,10.28,2.44,1.75,0.81,0.04,0.044,0,0,0.0,0.0,0.15,0.0241,0.07,0.0016,0.026,0.01,0.0,0.04,0,0,1373,4200,Yes,No,337.7940252,BEA,0.35,Bar,773,144.0,464.0,46,66,NRIM/CDS/No15B/1988  ADC
352,16.97,10.28,2.44,1.75,0.81,0.04,0.044,0,0,0.0,0.0,0.15,0.0241,0.07,0.0016,0.026,0.01,0.0,0.04,0,0,1373,4200,Yes,No,337.7940252,BEA,0.35,Bar,873,142.0,426.0,46,67,NRIM/CDS/No15B/1988  ADC
353,16.97,10.28,2.44,1.75,0.81,0.04,0.044,0,0,0.0,0.0,0.15,0.0241,0.07,0.0016,0.026,0.01,0.0,0.04,0,0,1373,4200,Yes,No,337.7940252,BEA,0.35,Bar,923,133.0,369.0,52,73,NRIM/CDS/No15B/1988  ADC
354,16.97,10.28,2.44,1.75,0.81,0.04,0.044,0,0,0.0,0.0,0.15,0.0241,0.07,0.0016,0.026,0.01,0.0,0.04,0,0,1373,4200,Yes,No,337.7940252,BEA,0.35,Bar,973,130.0,290.0,55,73,NRIM/CDS/No15B/1988  ADC
355,16.97,10.28,2.44,1.75,0.81,0.04,0.044,0,0,0.0,0.0,0.15,0.0241,0.07,0.0016,0.026,0.01,0.0,0.04,0,0,1373,4200,Yes,No,337.7940252,BEA,0.35,Bar,1023,127.0,243.0,84,81,NRIM/CDS/No15B/1988  ADC
356,16.97,10.28,2.44,1.75,0.81,0.04,0.044,0,0,0.0,0.0,0.15,0.0241,0.07,0.0016,0.026,0.01,0.0,0.04,0,0,1373,4200,Yes,No,337.7940252,BEA,0.35,Bar,1073,105.0,186.0,88,88,NRIM/CDS/No15B/1988  ADC
357,16.97,10.28,2.44,1.75,0.81,0.04,0.044,0,0,0.0,0.0,0.15,0.0241,0.07,0.0016,0.026,0.01,0.0,0.04,0,0,1373,4200,Yes,No,337.7940252,BEA,0.35,Bar,1123,89.0,151.0,92,83,NRIM/CDS/No15B/1988  ADC
358,17.3,10.42,2.37,1.67,0.58,0.03,0.047,0,0,0.0,0.0,0.17,0.029,0.07,0.0007,0.027,0.011,0.0,0.03,0,0,1373,4200,Yes,No,415.8732269,BEA,0.35,Bar,298,250.0,600.0,63,76,NRIM/CDS/No15B/1988  ADD
359,17.3,10.42,2.37,1.67,0.58,0.03,0.047,0,0,0.0,0.0,0.17,0.029,0.07,0.0007,0.027,0.011,0.0,0.03,0,0,1373,4200,Yes,No,415.8732269,BEA,0.35,Bar,373,205.0,523.0,56,78,NRIM/CDS/No15B/1988  ADD
360,17.3,10.42,2.37,1.67,0.58,0.03,0.047,0,0,0.0,0.0,0.17,0.029,0.07,0.0007,0.027,0.011,0.0,0.03,0,0,1373,4200,Yes,No,415.8732269,BEA,0.35,Bar,473,178.0,485.0,47,77,NRIM/CDS/No15B/1988  ADD
361,17.3,10.42,2.37,1.67,0.58,0.03,0.047,0,0,0.0,0.0,0.17,0.029,0.07,0.0007,0.027,0.011,0.0,0.03,0,0,1373,4200,Yes,No,415.8732269,BEA,0.35,Bar,573,171.0,493.0,45,70,NRIM/CDS/No15B/1988  ADD
362,17.3,10.42,2.37,1.67,0.58,0.03,0.047,0,0,0.0,0.0,0.17,0.029,0.07,0.0007,0.027,0.011,0.0,0.03,0,0,1373,4200,Yes,No,415.8732269,BEA,0.35,Bar,673,166.0,489.0,47,68,NRIM/CDS/No15B/1988  ADD
363,17.3,10.42,2.37,1.67,0.58,0.03,0.047,0,0,0.0,0.0,0.17,0.029,0.07,0.0007,0.027,0.011,0.0,0.03,0,0,1373,4200,Yes,No,415.8732269,BEA,0.35,Bar,773,143.0,474.0,46,65,NRIM/CDS/No15B/1988  ADD
364,17.3,10.42,2.37,1.67,0.58,0.03,0.047,0,0,0.0,,0.17,0.027,0.07,0.0007,0.027,0.011,0.0,0.03,0,0,1373,4200,Yes,No,415.8732269,BEA,0.35,Bar,973,139.0,297.0,61,73,NRIM/CDS/No15B/1988  ADD
365,17.3,10.42,2.37,1.67,0.58,0.03,0.047,0,0,0.0,0.0,0.17,0.029,0.07,0.0007,0.027,0.011,0.0,0.03,0,0,1373,4200,Yes,No,415.8732269,BEA,0.35,Bar,1023,120.0,245.0,59,78,NRIM/CDS/No15B/1988  ADD
366,17.3,10.42,2.37,1.67,0.58,0.03,0.047,0,0,0.0,0.0,0.17,0.029,0.07,0.0007,0.027,0.011,0.0,0.03,0,0,1373,4200,Yes,No,415.8732269,BEA,0.35,Bar,1073,109.0,188.0,81,84,NRIM/CDS/No15B/1988  ADD
367,17.3,10.42,2.37,1.67,0.58,0.03,0.047,0,0,0.0,0.0,0.17,0.029,0.07,0.0007,0.027,0.011,0.0,0.03,0,0,1373,4200,Yes,No,415.8732269,BEA,0.35,Bar,1123,90.0,152.0,87,78,NRIM/CDS/No15B/1988  ADD
368,17.11,12.3,2.31,1.44,0.67,0.04,0.013,0,0,0.0,0.0,0.35,0.0186,0.08,0.001,0.026,0.009,0.0,0.006,0,0,1333,6600,Yes,No,90.50966799,BEA,0.23,Bar,298,230.0,570.0,64,77,NRIM/CDS/No15B/1988  ADE
369,17.11,12.3,2.31,1.44,0.67,0.04,0.013,0,0,0.0,0.0,0.35,0.0186,0.08,0.001,0.026,0.009,0.0,0.006,0,0,1333,6600,Yes,No,90.50966799,BEA,0.23,Bar,373,187.0,499.0,56,79,NRIM/CDS/No15B/1988  ADE
370,17.11,12.3,2.31,1.44,0.67,0.04,0.013,0,0,0.0,0.0,0.35,0.0186,0.08,0.001,0.026,0.009,0.0,0.006,0,0,1333,6600,Yes,No,90.50966799,BEA,0.23,Bar,473,168.0,476.0,49,77,NRIM/CDS/No15B/1988  ADE
371,17.11,12.3,2.31,1.44,0.67,0.04,0.013,0,0,0.0,0.0,0.35,0.0186,0.08,0.001,0.026,0.009,0.0,0.006,0,0,1333,6600,Yes,No,90.50966799,BEA,0.23,Bar,573,153.0,478.0,50,74,NRIM/CDS/No15B/1988  ADE
372,17.11,12.3,2.31,1.44,0.67,0.04,0.013,0,0,0.0,0.0,0.35,0.0186,0.08,0.001,0.026,0.009,0.0,0.006,0,0,1333,6600,Yes,No,90.50966799,BEA,0.23,Bar,673,144.0,477.0,48,70,NRIM/CDS/No15B/1988  ADE
373,17.11,12.3,2.31,1.44,0.67,0.04,0.013,0,0,0.0,0.0,0.35,0.0186,0.08,0.001,0.026,0.009,0.0,0.006,0,0,1333,6600,Yes,No,90.50966799,BEA,0.23,Bar,773,132.0,458.0,47,69,NRIM/CDS/No15B/1988  ADE
374,17.11,12.3,2.31,1.44,0.67,0.04,0.013,0,0,0.0,0.0,0.35,0.0186,0.08,0.001,0.026,0.009,0.0,0.006,0,0,1333,6600,Yes,No,90.50966799,BEA,0.23,Bar,873,118.0,412.0,49,72,NRIM/CDS/No15B/1988  ADE
375,17.11,12.3,2.31,1.44,0.67,0.04,0.013,0,0,0.0,0.0,0.35,0.0186,0.08,0.001,0.026,0.009,0.0,0.006,0,0,1333,6600,Yes,No,90.50966799,BEA,0.23,Bar,923,125.0,366.0,53,71,NRIM/CDS/No15B/1988  ADE
376,17.11,12.3,2.31,1.44,0.67,0.04,0.013,0,0,0.0,0.0,0.35,0.0186,0.08,0.001,0.026,0.009,0.0,0.006,0,0,1333,6600,Yes,No,90.50966799,BEA,0.23,Bar,973,125.0,296.0,61,63,NRIM/CDS/No15B/1988  ADE
377,17.11,12.3,2.31,1.44,0.67,0.04,0.013,0,0,0.0,0.0,0.35,0.0186,0.08,0.001,0.026,0.009,0.0,0.006,0,0,1333,6600,Yes,No,90.50966799,BEA,0.23,Bar,1023,108.0,243.0,67,75,NRIM/CDS/No15B/1988  ADE
378,17.11,12.3,2.31,1.44,0.67,0.04,0.013,0,0,0.0,0.0,0.35,0.0186,0.08,0.001,0.026,0.009,0.0,0.006,0,0,1333,6600,Yes,No,90.50966799,BEA,0.23,Bar,1073,103.0,188.0,88,85,NRIM/CDS/No15B/1988  ADE
379,17.11,12.3,2.31,1.44,0.67,0.04,0.013,0,0,0.0,0.0,0.35,0.0186,0.08,0.001,0.026,0.009,0.0,0.006,0,0,1333,6600,Yes,No,90.50966799,BEA,0.23,Bar,1123,94.0,151.0,105,88,NRIM/CDS/No15B/1988  ADE
380,16.97,12.18,2.25,1.41,0.61,0.03,0.018,0,0,0.0,0.0,0.34,0.0218,0.07,0.0008,0.026,0.007,0.0,0.006,0,0,1333,6600,Yes,No,51.98415337,BEA,0.23,Bar,298,235.0,570.0,62,78,NRIM/CDS/No15B/1988  ADF
381,16.97,12.18,2.25,1.41,0.61,0.03,0.018,0,0,0.0,0.0,0.34,0.0218,0.07,0.0008,0.026,0.007,0.0,0.006,0,0,1333,6600,Yes,No,51.98415337,BEA,0.23,Bar,373,178.0,504.0,57,79,NRIM/CDS/No15B/1988  ADF
382,16.97,12.18,2.25,1.41,0.61,0.03,0.018,0,0,0.0,0.0,0.34,0.0218,0.07,0.0008,0.026,0.007,0.0,0.006,0,0,1333,6600,Yes,No,51.98415337,BEA,0.23,Bar,473,164.0,478.0,48,76,NRIM/CDS/No15B/1988  ADF
383,16.97,12.18,2.25,1.41,0.61,0.03,0.018,0,0,0.0,0.0,0.34,0.0218,0.07,0.0008,0.026,0.007,0.0,0.006,0,0,1333,6600,Yes,No,51.98415337,BEA,0.23,Bar,573,148.0,47.0,50,73,NRIM/CDS/No15B/1988  ADF
384,16.97,12.18,2.25,1.41,0.61,0.03,0.018,0,0,0.0,0.0,0.34,0.0218,0.07,0.0008,0.026,0.007,0.0,0.006,0,0,1333,6600,Yes,No,51.98415337,BEA,0.23,Bar,673,134.0,479.0,48,70,NRIM/CDS/No15B/1988  ADF
385,16.97,12.18,2.25,1.41,0.61,0.03,0.018,0,0,0.0,0.0,0.34,0.0218,0.07,0.0008,0.026,0.007,0.0,0.006,0,0,1333,6600,Yes,No,51.98415337,BEA,0.23,Bar,773,127.0,463.0,47,66,NRIM/CDS/No15B/1988  ADF
386,16.97,12.18,2.25,1.41,0.61,0.03,0.018,0,0,0.0,0.0,0.34,0.0218,0.07,0.0008,0.026,0.007,0.0,0.006,0,0,1333,6600,Yes,No,51.98415337,BEA,0.23,Bar,873,127.0,414.0,52,70,NRIM/CDS/No15B/1988  ADF
387,16.97,12.18,2.25,1.41,0.61,0.03,0.018,0,0,0.0,0.0,0.34,0.0218,0.07,0.0008,0.026,0.007,0.0,0.006,0,0,1333,6600,Yes,No,51.98415337,BEA,0.23,Bar,923,127.0,361.0,50,71,NRIM/CDS/No15B/1988  ADF
388,16.97,12.18,2.25,1.41,0.61,0.03,0.018,0,0,0.0,0.0,0.34,0.0218,0.07,0.0008,0.026,0.007,0.0,0.006,0,0,1333,6600,Yes,No,51.98415337,BEA,0.23,Bar,973,112.0,293.0,64,60,NRIM/CDS/No15B/1988  ADF
389,16.97,12.18,2.25,1.41,0.61,0.03,0.018,0,0,0.0,0.0,0.34,0.0218,0.07,0.0008,0.026,0.007,0.0,0.006,0,0,1333,6600,Yes,No,51.98415337,BEA,0.23,Bar,1023,116.0,241.0,72,67,NRIM/CDS/No15B/1988  ADF
390,16.97,12.18,2.25,1.41,0.61,0.03,0.018,0,0,0.0,0.0,0.34,0.0218,0.07,0.0008,0.026,0.007,0.0,0.006,0,0,1333,6600,Yes,No,51.98415337,BEA,0.23,Bar,1073,97.0,186.0,84,78,NRIM/CDS/No15B/1988  ADF
391,16.97,12.18,2.25,1.41,0.61,0.03,0.018,0,0,0.0,0.0,0.34,0.0218,0.07,0.0008,0.026,0.007,0.0,0.006,0,0,1333,6600,Yes,No,51.98415337,BEA,0.23,Bar,1123,90.0,150.0,89,74,NRIM/CDS/No15B/1988  ADF
392,20.75,32.43,0.03,1.28,0.71,0.0,0.32,0,0,0.0,0.0,0.1,0.0206,0.071,0.0,0.019,0.005,0.32,0.39,0,0,Na,Na,Na,Na,119.4282229,BEA,3,Tube,298,262.0,551.0,50,79,NRIM/CDS/No26B/1998 fCA
393,20.75,32.43,0.03,1.28,0.71,0.0,0.32,0,0,0.0,0.0,0.1,0.0206,0.071,0.0,0.019,0.005,0.32,0.39,0,0,Na,Na,Na,Na,119.4282229,BEA,3,Tube,373,238.0,512.0,47,78,NRIM/CDS/No26B/1998 fCA
394,20.75,32.43,0.03,1.28,0.71,0.0,0.32,0,0,0.0,0.0,0.1,0.0206,0.071,0.0,0.019,0.005,0.32,0.39,0,0,Na,Na,Na,Na,119.4282229,BEA,3,Tube,473,216.0,488.0,42,76,NRIM/CDS/No26B/1998 fCA
395,20.75,32.43,0.03,1.28,0.71,0.0,0.32,0,0,0.0,0.0,0.1,0.0206,0.071,0.0,0.019,0.005,0.32,0.39,0,0,Na,Na,Na,Na,119.4282229,BEA,3,Tube,573,210.0,489.0,46,73,NRIM/CDS/No26B/1998 fCA
396,20.75,32.43,0.03,1.28,0.71,0.0,0.32,0,0,0.0,0.0,0.1,0.0206,0.071,0.0,0.019,0.005,0.32,0.39,0,0,Na,Na,Na,Na,119.4282229,BEA,3,Tube,673,194.0,495.0,48,69,NRIM/CDS/No26B/1998 fCA
397,20.75,32.43,0.03,1.28,0.71,0.0,0.32,0,0,0.0,0.0,0.1,0.0206,0.071,0.0,0.019,0.005,0.32,0.39,0,0,Na,Na,Na,Na,119.4282229,BEA,3,Tube,773,191.0,488.0,51,69,NRIM/CDS/No26B/1998 fCA
398,20.75,32.43,0.03,1.28,0.71,0.0,0.32,0,0,0.0,0.0,0.1,0.0206,0.071,0.0,0.019,0.005,0.32,0.39,0,0,Na,Na,Na,Na,119.4282229,BEA,3,Tube,873,181.0,450.0,47,70,NRIM/CDS/No26B/1998 fCA
399,20.75,32.43,0.03,1.28,0.71,0.0,0.32,0,0,0.0,0.0,0.1,0.0206,0.071,0.0,0.019,0.005,0.32,0.39,0,0,Na,Na,Na,Na,119.4282229,BEA,3,Tube,973,156.0,328.0,51,48,NRIM/CDS/No26B/1998 fCA
400,20.75,32.43,0.03,1.28,0.71,0.0,0.32,0,0,0.0,0.0,0.1,0.0206,0.071,0.0,0.019,0.005,0.32,0.39,0,0,Na,Na,Na,Na,119.4282229,BEA,3,Tube,1073,124.0,199.0,95,65,NRIM/CDS/No26B/1998 fCA
401,20.75,32.43,0.03,1.28,0.71,0.0,0.32,0,0,0.0,0.0,0.1,0.0206,0.071,0.0,0.019,0.005,0.32,0.39,0,0,Na,Na,Na,Na,119.4282229,BEA,3,Tube,1173,74.0,110.0,120,89,NRIM/CDS/No26B/1998 fCA
402,20.75,32.43,0.03,1.28,0.71,0.0,0.32,0,0,0.0,0.0,0.1,0.0206,0.071,0.0,0.019,0.005,0.32,0.39,0,0,Na,Na,Na,Na,119.4282229,BEA,3,Tube,1273,41.0,67.0,100,97,NRIM/CDS/No26B/1998 fCA
403,21.0,32.34,0.002,1.12,0.43,0.0,0.49,0,0,0.0,0.0,0.09,0.022,0.06,0.0,0.011,0.008,0.54,0.25,0,0,1393,120,Yes,No,68.5935016,HFIF,0.9,Tube,298,229.0,553.0,51,76,NRIM/CDS/No26B/1998 fCB
404,21.0,32.34,0.002,1.12,0.43,0.0,0.49,0,0,0.0,0.0,0.09,0.022,0.06,0.0,0.011,0.008,0.54,0.25,0,0,1393,120,Yes,No,68.5935016,HFIF,0.9,Tube,373,196.0,510.0,49,74,NRIM/CDS/No26B/1998 fCB
405,21.0,32.34,0.002,1.12,0.43,0.0,0.49,0,0,0.0,0.0,0.09,0.022,0.06,0.0,0.011,0.008,0.54,0.25,0,0,1393,120,Yes,No,68.5935016,HFIF,0.9,Tube,473,193.0,488.0,44,73,NRIM/CDS/No26B/1998 fCB
406,21.0,32.34,0.002,1.12,0.43,0.0,0.49,0,0,0.0,0.0,0.09,0.022,0.06,0.0,0.011,0.008,0.54,0.25,0,0,1393,120,Yes,No,68.5935016,HFIF,0.9,Tube,573,165.0,483.0,46,67,NRIM/CDS/No26B/1998 fCB
407,21.0,32.34,0.002,1.12,0.43,0.0,0.49,0,0,0.0,0.0,0.09,0.022,0.06,0.0,0.011,0.008,0.54,0.25,0,0,1393,120,Yes,No,68.5935016,HFIF,0.9,Tube,673,160.0,489.0,50,68,NRIM/CDS/No26B/1998 fCB
408,21.0,32.34,0.002,1.12,0.43,0.0,0.49,0,0,0.0,0.0,0.09,0.022,0.06,0.0,0.011,0.008,0.54,0.25,0,0,1393,120,Yes,No,68.5935016,HFIF,0.9,Tube,773,149.0,480.0,51,64,NRIM/CDS/No26B/1998 fCB
409,21.0,32.34,0.002,1.12,0.43,0.0,0.49,0,0,0.0,0.0,0.09,0.022,0.06,0.0,0.011,0.008,0.54,0.25,0,0,1393,120,Yes,No,68.5935016,HFIF,0.9,Tube,873,151.0,449.0,49,67,NRIM/CDS/No26B/1998 fCB
410,21.0,32.34,0.002,1.12,0.43,0.0,0.49,0,0,0.0,0.0,0.09,0.022,0.06,0.0,0.011,0.008,0.54,0.25,0,0,1393,120,Yes,No,68.5935016,HFIF,0.9,Tube,973,129.0,340.0,43,37,NRIM/CDS/No26B/1998 fCB
411,21.0,32.34,0.002,1.12,0.43,0.0,0.49,0,0,0.0,0.0,0.09,0.022,0.06,0.0,0.011,0.008,0.54,0.25,0,0,1393,120,Yes,No,68.5935016,HFIF,0.9,Tube,1073,119.0,202.0,76,62,NRIM/CDS/No26B/1998 fCB
412,21.0,32.34,0.002,1.12,0.43,0.0,0.49,0,0,0.0,0.0,0.09,0.022,0.06,0.0,0.011,0.008,0.54,0.25,0,0,1393,120,Yes,No,68.5935016,HFIF,0.9,Tube,1173,76.0,117.0,82,79,NRIM/CDS/No26B/1998 fCB
413,21.0,32.34,0.002,1.12,0.43,0.0,0.49,0,0,0.0,0.0,0.09,0.022,0.06,0.0,0.011,0.008,0.54,0.25,0,0,1393,120,Yes,No,68.5935016,HFIF,0.9,Tube,1273,47.0,70.0,77,76,NRIM/CDS/No26B/1998 fCB
414,21.06,32.48,0.005,1.14,0.52,0.0,0.42,0,0,0.0,0.0,0.02,0.0162,0.05,0.0,0.009,0.014,0.32,0.39,0,0,1423,420,Yes,No,39.39662123,HFIF,2.9,Tube,298,201.0,492.0,51,79,NRIM/CDS/No26B/1998 fCC
