Repository: VaibhavGhorpade1999/End_to_End_UTS_Steel_Strength_Prediction

# End_to_End_UTS_Steel_Strength_Prediction

File: data/.ipynb_checkpoints/Data-checkpoint.csv (part 3 of 9)
,Cr,Ni,Mo,Mn,Si,Nb,Ti,Zr,Ta,V,W,Cu,N,C,B,P,S,Co,Al,Sn,Pb,Solution_treatment_temperature,Solution_treatment_time(s),Water_Quenched_after_s.t.,Air_Quenched_after_s.t.,Grains mm-2,Type of melting,Size of ingot,Product form,Temperature (K),0.2%proof_stress (M Pa),UTS (M Pa),Elongation (%),Area_reduction (%),Comments
415,21.06,32.48,0.005,1.14,0.52,0.0,0.42,0,0,0.0,0.0,0.02,0.0162,0.05,0.0,0.009,0.014,0.32,0.39,0,0,1423,420,Yes,No,39.39662123,HFIF,2.9,Tube,373,180.0,455.0,49,79,NRIM/CDS/No26B/1998 fCC
416,21.06,32.48,0.005,1.14,0.52,0.0,0.42,0,0,0.0,0.0,0.02,0.0162,0.05,0.0,0.009,0.014,0.32,0.39,0,0,1423,420,Yes,No,39.39662123,HFIF,2.9,Tube,473,156.0,431.0,48,79,NRIM/CDS/No26B/1998 fCC
417,21.06,32.48,0.005,1.14,0.52,0.0,0.42,0,0,0.0,0.0,0.02,0.0162,0.05,0.0,0.009,0.014,0.32,0.39,0,0,1423,420,Yes,No,39.39662123,HFIF,2.9,Tube,573,150.0,424.0,48,76,NRIM/CDS/No26B/1998 fCC
418,21.06,32.48,0.005,1.14,0.52,0.0,0.42,0,0,0.0,0.0,0.02,0.0162,0.05,0.0,0.009,0.014,0.32,0.39,0,0,1423,420,Yes,No,39.39662123,HFIF,2.9,Tube,673,133.0,420.0,53,69,NRIM/CDS/No26B/1998 fCC
419,21.06,32.48,0.005,1.14,0.52,0.0,0.42,0,0,0.0,0.0,0.02,0.0162,0.05,0.0,0.009,0.014,0.32,0.39,0,0,1423,420,Yes,No,39.39662123,HFIF,2.9,Tube,773,129.0,412.0,56,69,NRIM/CDS/No26B/1998 fCC
420,21.06,32.48,0.005,1.14,0.52,0.0,0.42,0,0,0.0,0.0,0.02,0.0162,0.05,0.0,0.009,0.014,0.32,0.39,0,0,1423,420,Yes,No,39.39662123,HFIF,2.9,Tube,873,122.0,383.0,49,57,NRIM/CDS/No26B/1998 fCC
421,21.06,32.48,0.005,1.14,0.52,0.0,0.42,0,0,0.0,0.0,0.02,0.0162,0.05,0.0,0.009,0.014,0.32,0.39,0,0,1423,420,Yes,No,39.39662123,HFIF,2.9,Tube,973,115.0,305.0,35,34,NRIM/CDS/No26B/1998 fCC
422,21.06,32.48,0.005,1.14,0.52,0.0,0.42,0,0,0.0,0.0,0.02,0.0162,0.05,0.0,0.009,0.014,0.32,0.39,0,0,1423,420,Yes,No,39.39662123,HFIF,2.9,Tube,1073,108.0,187.0,75,59,NRIM/CDS/No26B/1998 fCC
423,21.06,32.48,0.005,1.14,0.52,0.0,0.42,0,0,0.0,0.0,0.02,0.0162,0.05,0.0,0.009,0.014,0.32,0.39,0,0,1423,420,Yes,No,39.39662123,HFIF,2.9,Tube,1173,66.0,104.0,104,78,NRIM/CDS/No26B/1998 fCC
424,21.06,32.48,0.005,1.14,0.52,0.0,0.42,0,0,0.0,0.0,0.02,0.0162,0.05,0.0,0.009,0.014,0.32,0.39,0,0,1423,420,Yes,No,39.39662123,HFIF,2.9,Tube,1273,42.0,59.0,90,77,NRIM/CDS/No26B/1998 fCC
425,20.65,32.48,0.03,1.2,0.56,0.0,0.32,0,0,0.0,0.0,0.09,0.0231,0.05,0.0,0.018,0.005,0.24,0.33,0,0,Na,Na,Na,Na,84.44850629,BEA,3,Tube,298,255.0,554.0,50,77,NRIM/CDS/No26B/1998 fCD
426,20.65,32.48,0.03,1.2,0.56,0.0,0.32,0,0,0.0,0.0,0.09,0.0231,0.05,0.0,0.018,0.005,0.24,0.33,0,0,Na,Na,Na,Na,84.44850629,BEA,3,Tube,373,239.0,512.0,46,78,NRIM/CDS/No26B/1998 fCD
427,20.65,32.48,0.03,1.2,0.56,0.0,0.32,0,0,0.0,0.0,0.09,0.0231,0.05,0.0,0.018,0.005,0.24,0.33,0,0,Na,Na,Na,Na,84.44850629,BEA,3,Tube,473,197.0,483.0,45,76,NRIM/CDS/No26B/1998 fCD
428,20.65,32.48,0.03,1.2,0.56,0.0,0.32,0,0,0.0,0.0,0.09,0.0231,0.05,0.0,0.018,0.005,0.24,0.33,0,0,Na,Na,Na,Na,84.44850629,BEA,3,Tube,573,178.0,478.0,46,72,NRIM/CDS/No26B/1998 fCD
429,20.65,32.48,0.03,1.2,0.56,0.0,0.32,0,0,0.0,0.0,0.09,0.0231,0.05,0.0,0.018,0.005,0.24,0.33,0,0,Na,Na,Na,Na,84.44850629,BEA,3,Tube,673,174.0,484.0,49,70,NRIM/CDS/No26B/1998 fCD
430,20.65,32.48,0.03,1.2,0.56,0.0,0.32,0,0,0.0,0.0,0.09,0.0231,0.05,0.0,0.018,0.005,0.24,0.33,0,0,Na,Na,Na,Na,84.44850629,BEA,3,Tube,773,187.0,482.0,49,67,NRIM/CDS/No26B/1998 fCD
431,20.65,32.48,0.03,1.2,0.56,0.0,0.32,0,0,0.0,0.0,0.09,0.0231,0.05,0.0,0.018,0.005,0.24,0.33,0,0,Na,Na,Na,Na,84.44850629,BEA,3,Tube,873,153.0,441.0,49,69,NRIM/CDS/No26B/1998 fCD
432,20.65,32.48,0.03,1.2,0.56,0.0,0.32,0,0,0.0,0.0,0.09,0.0231,0.05,0.0,0.018,0.005,0.24,0.33,0,0,Na,Na,Na,Na,84.44850629,BEA,3,Tube,973,174.0,331.0,49,51,NRIM/CDS/No26B/1998 fCD
433,20.65,32.48,0.03,1.2,0.56,0.0,0.32,0,0,0.0,0.0,0.09,0.0231,0.05,0.0,0.018,0.005,0.24,0.33,0,0,Na,Na,Na,Na,84.44850629,BEA,3,Tube,1073,114.0,197.0,96,70,NRIM/CDS/No26B/1998 fCD
434,20.65,32.48,0.03,1.2,0.56,0.0,0.32,0,0,0.0,0.0,0.09,0.0231,0.05,0.0,0.018,0.005,0.24,0.33,0,0,Na,Na,Na,Na,84.44850629,BEA,3,Tube,1173,71.0,110.0,116,86,NRIM/CDS/No26B/1998 fCD
435,20.65,32.48,0.03,1.2,0.56,0.0,0.32,0,0,0.0,0.0,0.09,0.0231,0.05,0.0,0.018,0.005,0.24,0.33,0,0,Na,Na,Na,Na,84.44850629,BEA,3,Tube,1273,41.0,66.0,103,97,NRIM/CDS/No26B/1998 fCD
436,21.05,31.76,0.012,1.34,0.5,0.0,0.45,0,0,0.0,0.0,0.06,0.0114,0.05,0.0,0.014,0.007,0.028,0.52,0,0,1423,360,Yes,No,111.4304721,HFIF,2.9,Tube,298,257.0,562.0,44,83,NRIM/CDS/No26B/1998 fCE
437,21.05,31.76,0.012,1.34,0.5,0.0,0.45,0,0,0.0,0.0,0.06,0.0114,0.05,0.0,0.014,0.007,0.028,0.52,0,0,1423,360,Yes,No,111.4304721,HFIF,2.9,Tube,373,224.0,514.0,44,81,NRIM/CDS/No26B/1998 fCE
438,21.05,31.76,0.012,1.34,0.5,0.0,0.45,0,0,0.0,0.0,0.06,0.0114,0.05,0.0,0.014,0.007,0.028,0.52,0,0,1423,360,Yes,No,111.4304721,HFIF,2.9,Tube,473,209.0,490.0,42,80,NRIM/CDS/No26B/1998 fCE
439,21.05,31.76,0.012,1.34,0.5,0.0,0.45,0,0,0.0,0.0,0.06,0.0114,0.05,0.0,0.014,0.007,0.028,0.52,0,0,1423,360,Yes,No,111.4304721,HFIF,2.9,Tube,573,235.0,489.0,42,76,NRIM/CDS/No26B/1998 fCE
440,21.05,31.76,0.012,1.34,0.5,0.0,0.45,0,0,0.0,0.0,0.06,0.0114,0.05,0.0,0.014,0.007,0.028,0.52,0,0,1423,360,Yes,No,111.4304721,HFIF,2.9,Tube,673,216.0,491.0,42,69,NRIM/CDS/No26B/1998 fCE
441,21.05,31.76,0.012,1.34,0.5,0.0,0.45,0,0,0.0,0.0,0.06,0.0114,0.05,0.0,0.014,0.007,0.028,0.52,0,0,1423,360,Yes,No,111.4304721,HFIF,2.9,Tube,773,188.0,462.0,44,66,NRIM/CDS/No26B/1998 fCE
442,21.05,31.76,0.012,1.34,0.5,0.0,0.45,0,0,0.0,0.0,0.06,0.0114,0.05,0.0,0.014,0.007,0.028,0.52,0,0,1423,360,Yes,No,111.4304721,HFIF,2.9,Tube,873,172.0,430.0,44,63,NRIM/CDS/No26B/1998 fCE
443,21.05,31.76,0.012,1.34,0.5,0.0,0.45,0,0,0.0,0.0,0.06,0.0114,0.05,0.0,0.014,0.007,0.028,0.52,0,0,1423,360,Yes,No,111.4304721,HFIF,2.9,Tube,973,181.0,338.0,34,34,NRIM/CDS/No26B/1998 fCE
444,21.05,31.76,0.012,1.34,0.5,0.0,0.45,0,0,0.0,0.0,0.06,0.0114,0.05,0.0,0.014,0.007,0.028,0.52,0,0,1423,360,Yes,No,111.4304721,HFIF,2.9,Tube,1073,115.0,203.0,72,55,NRIM/CDS/No26B/1998 fCE
445,21.05,31.76,0.012,1.34,0.5,0.0,0.45,0,0,0.0,0.0,0.06,0.0114,0.05,0.0,0.014,0.007,0.028,0.52,0,0,1423,360,Yes,No,111.4304721,HFIF,2.9,Tube,1173,64.0,102.0,100,71,NRIM/CDS/No26B/1998 fCE
446,21.05,31.76,0.012,1.34,0.5,0.0,0.45,0,0,0.0,0.0,0.06,0.0114,0.05,0.0,0.014,0.007,0.028,0.52,0,0,1423,360,Yes,No,111.4304721,HFIF,2.9,Tube,1273,35.0,58.0,128,89,NRIM/CDS/No26B/1998 fCE
447,20.65,32.08,0.03,1.19,0.56,0.0,0.29,0,0,0.0,0.0,0.06,0.024,0.055,0.0,0.015,0.005,0.37,0.25,0,0,Na,Na,Na,Na,73.51669472,BEA,3,Tube,298,226.0,545.0,52,77,NRIM/CDS/No26B/1998 fCF
448,20.65,32.08,0.03,1.19,0.56,0.0,0.29,0,0,0.0,0.0,0.06,0.024,0.055,0.0,0.015,0.005,0.37,0.25,0,0,Na,Na,Na,Na,73.51669472,BEA,3,Tube,373,204.0,503.0,50,80,NRIM/CDS/No26B/1998 fCF
449,20.65,32.08,0.03,1.19,0.56,0.0,0.29,0,0,0.0,0.0,0.06,0.024,0.055,0.0,0.015,0.005,0.37,0.25,0,0,Na,Na,Na,Na,73.51669472,BEA,3,Tube,473,186.0,480.0,46,75,NRIM/CDS/No26B/1998 fCF
450,20.65,32.08,0.03,1.19,0.56,0.0,0.29,0,0,0.0,0.0,0.06,0.024,0.055,0.0,0.015,0.005,0.37,0.25,0,0,Na,Na,Na,Na,73.51669472,BEA,3,Tube,573,159.0,478.0,47,74,NRIM/CDS/No26B/1998 fCF
451,20.65,32.08,0.03,1.19,0.56,0.0,0.29,0,0,0.0,0.0,0.06,0.024,0.055,0.0,0.015,0.005,0.37,0.25,0,0,Na,Na,Na,Na,73.51669472,BEA,3,Tube,673,166.0,482.0,49,68,NRIM/CDS/No26B/1998 fCF
452,20.65,32.08,0.03,1.19,0.56,0.0,0.29,0,0,0.0,0.0,0.06,0.024,0.055,0.0,0.015,0.005,0.37,0.25,0,0,Na,Na,Na,Na,73.51669472,BEA,3,Tube,773,148.0,477.0,51,66,NRIM/CDS/No26B/1998 fCF
453,20.65,32.08,0.03,1.19,0.56,0.0,0.29,0,0,0.0,0.0,0.06,0.024,0.055,0.0,0.015,0.005,0.37,0.25,0,0,Na,Na,Na,Na,73.51669472,BEA,3,Tube,873,143.0,433.0,46,58,NRIM/CDS/No26B/1998 fCF
454,20.65,32.08,0.03,1.19,0.56,0.0,0.29,0,0,0.0,0.0,0.06,0.024,0.055,0.0,0.015,0.005,0.37,0.25,0,0,Na,Na,Na,Na,73.51669472,BEA,3,Tube,973,137.0,326.0,48,46,NRIM/CDS/No26B/1998 fCF
455,20.65,32.08,0.03,1.19,0.56,0.0,0.29,0,0,0.0,0.0,0.06,0.024,0.055,0.0,0.015,0.005,0.37,0.25,0,0,Na,Na,Na,Na,73.51669472,BEA,3,Tube,1073,117.0,194.0,82,65,NRIM/CDS/No26B/1998 fCF
456,20.65,32.08,0.03,1.19,0.56,0.0,0.29,0,0,0.0,0.0,0.06,0.024,0.055,0.0,0.015,0.005,0.37,0.25,0,0,Na,Na,Na,Na,73.51669472,BEA,3,Tube,1173,70.0,112.0,105,77,NRIM/CDS/No26B/1998 fCF
457,20.65,32.08,0.03,1.19,0.56,0.0,0.29,0,0,0.0,0.0,0.06,0.024,0.055,0.0,0.015,0.005,0.37,0.25,0,0,Na,Na,Na,Na,73.51669472,BEA,3,Tube,1273,42.0,68.0,89,80,NRIM/CDS/No26B/1998 fCF
458,20.9,34.45,0.11,0.95,0.44,0.0,0.43,0,0,0.0,0.0,0.08,0.013,0.06,0.0,0.014,0.008,0.33,0.46,0,0,1423,660,Yes,No,84.44850629,EF,1.6,Plate,298,240.0,590.0,48,76,NRIM/CDS/No27A/1983 fdA
459,20.9,34.45,0.11,0.95,0.44,0.0,0.43,0,0,0.0,0.0,0.08,0.013,0.06,0.0,0.014,0.008,0.33,0.46,0,0,1423,660,Yes,No,84.44850629,EF,1.6,Plate,373,190.0,540.0,49,74,NRIM/CDS/No27A/1983 fdA
460,20.9,34.45,0.11,0.95,0.44,0.0,0.43,0,0,0.0,0.0,0.08,0.013,0.06,0.0,0.014,0.008,0.33,0.46,0,0,1423,660,Yes,No,84.44850629,EF,1.6,Plate,473,170.0,510.0,46,72,NRIM/CDS/No27A/1983 fdA
461,20.9,34.45,0.11,0.95,0.44,0.0,0.43,0,0,0.0,0.0,0.08,0.013,0.06,0.0,0.014,0.008,0.33,0.46,0,0,1423,660,Yes,No,84.44850629,EF,1.6,Plate,573,150.0,510.0,47,67,NRIM/CDS/No27A/1983 fdA
462,20.9,34.45,0.11,0.95,0.44,0.0,0.43,0,0,0.0,0.0,0.08,0.013,0.06,0.0,0.014,0.008,0.33,0.46,0,0,1423,660,Yes,No,84.44850629,EF,1.6,Plate,673,150.0,510.0,49,62,NRIM/CDS/No27A/1983 fdA
463,20.9,34.45,0.11,0.95,0.44,0.0,0.43,0,0,0.0,0.0,0.08,0.013,0.06,0.0,0.014,0.008,0.33,0.46,0,0,1423,660,Yes,No,84.44850629,EF,1.6,Plate,773,170.0,510.0,50,62,NRIM/CDS/No27A/1983 fdA
464,20.9,34.45,0.11,0.95,0.44,0.0,0.43,0,0,0.0,0.0,0.08,0.013,0.06,0.0,0.014,0.008,0.33,0.46,0,0,1423,660,Yes,No,84.44850629,EF,1.6,Plate,873,140.0,470.0,48,64,NRIM/CDS/No27A/1983 fdA
465,20.9,34.45,0.11,0.95,0.44,0.0,0.43,0,0,0.0,0.0,0.08,0.013,0.06,0.0,0.014,0.008,0.33,0.46,0,0,1423,660,Yes,No,84.44850629,EF,1.6,Plate,973,130.0,370.0,53,52,NRIM/CDS/No27A/1983 fdA
466,20.9,34.45,0.11,0.95,0.44,0.0,0.43,0,0,0.0,0.0,0.08,0.013,0.06,0.0,0.014,0.008,0.33,0.46,0,0,1423,660,Yes,No,84.44850629,EF,1.6,Plate,1073,130.0,210.0,95,73,NRIM/CDS/No27A/1983 fdA
467,20.9,34.45,0.11,0.95,0.44,0.0,0.43,0,0,0.0,0.0,0.08,0.013,0.06,0.0,0.014,0.008,0.33,0.46,0,0,1423,660,Yes,No,84.44850629,EF,1.6,Plate,1173,74.0,120.0,113,84,NRIM/CDS/No27A/1983 fdA
468,20.9,34.45,0.11,0.95,0.44,0.0,0.43,0,0,0.0,0.0,0.08,0.013,0.06,0.0,0.014,0.008,0.33,0.46,0,0,1423,660,Yes,No,84.44850629,EF,1.6,Plate,1273,50.0,76.0,94,92,NRIM/CDS/No27A/1983 fdA
469,20.7,31.83,0.02,1.13,0.39,0.0,0.48,0,0,0.0,0.0,0.32,0.01,0.09,0.0,0.013,0.007,0.32,0.5,0,0,1413,1800,Yes,No,42.22425314,HFIF,1.282,Plate,298,270.0,600.0,46,65,NRIM/CDS/No27A/1983 fdB
470,20.7,31.83,0.02,1.13,0.39,0.0,0.48,0,0,0.0,0.0,0.32,0.01,0.09,0.0,0.013,0.007,0.32,0.5,0,0,1413,1800,Yes,No,42.22425314,HFIF,1.282,Plate,373,240.0,560.0,47,64,NRIM/CDS/No27A/1983 fdB
471,20.7,31.83,0.02,1.13,0.39,0.0,0.48,0,0,0.0,0.0,0.32,0.01,0.09,0.0,0.013,0.007,0.32,0.5,0,0,1413,1800,Yes,No,42.22425314,HFIF,1.282,Plate,473,220.0,530.0,41,61,NRIM/CDS/No27A/1983 fdB
472,20.7,31.83,0.02,1.13,0.39,0.0,0.48,0,0,0.0,0.0,0.32,0.01,0.09,0.0,0.013,0.007,0.32,0.5,0,0,1413,1800,Yes,No,42.22425314,HFIF,1.282,Plate,573,200.0,530.0,45,57,NRIM/CDS/No27A/1983 fdB
473,20.7,31.83,0.02,1.13,0.39,0.0,0.48,0,0,0.0,0.0,0.32,0.01,0.09,0.0,0.013,0.007,0.32,0.5,0,0,1413,1800,Yes,No,42.22425314,HFIF,1.282,Plate,673,200.0,530.0,47,57,NRIM/CDS/No27A/1983 fdB
474,20.7,31.83,0.02,1.13,0.39,0.0,0.48,0,0,0.0,0.0,0.32,0.01,0.09,0.0,0.013,0.007,0.32,0.5,0,0,1413,1800,Yes,No,42.22425314,HFIF,1.282,Plate,773,190.0,530.0,48,51,NRIM/CDS/No27A/1983 fdB
475,20.7,31.83,0.02,1.13,0.39,0.0,0.48,0,0,0.0,0.0,0.32,0.01,0.09,0.0,0.013,0.007,0.32,0.5,0,0,1413,1800,Yes,No,42.22425314,HFIF,1.282,Plate,873,180.0,500.0,48,54,NRIM/CDS/No27A/1983 fdB
476,20.7,31.83,0.02,1.13,0.39,0.0,0.48,0,0,0.0,0.0,0.32,0.01,0.09,0.0,0.013,0.007,0.32,0.5,0,0,1413,1800,Yes,No,42.22425314,HFIF,1.282,Plate,973,160.0,410.0,43,41,NRIM/CDS/No27A/1983 fdB
477,20.7,31.83,0.02,1.13,0.39,0.0,0.48,0,0,0.0,0.0,0.32,0.01,0.09,0.0,0.013,0.007,0.32,0.5,0,0,1413,1800,Yes,No,42.22425314,HFIF,1.282,Plate,1073,140.0,220.0,81,60,NRIM/CDS/No27A/1983 fdB
478,20.7,31.83,0.02,1.13,0.39,0.0,0.48,0,0,0.0,0.0,0.32,0.01,0.09,0.0,0.013,0.007,0.32,0.5,0,0,1413,1800,Yes,No,42.22425314,HFIF,1.282,Plate,1173,94.0,130.0,74,64,NRIM/CDS/No27A/1983 fdB
479,20.7,31.83,0.02,1.13,0.39,0.0,0.48,0,0,0.0,0.0,0.32,0.01,0.09,0.0,0.013,0.007,0.32,0.5,0,0,1413,1800,Yes,No,42.22425314,HFIF,1.282,Plate,1273,66.0,87.0,78,75,NRIM/CDS/No27A/1983 fdB
480,20.35,33.09,0.1,0.94,0.47,0.0,0.45,0,0,0.0,0.0,0.1,0.012,0.07,0.0,0.013,0.009,0.32,0.45,0,0,1423,660,Yes,No,84.44850629,EF,1.6,Plate,298,240.0,580.0,49,76,NRIM/CDS/No27A/1983 fdC
481,20.35,33.09,0.1,0.94,0.47,0.0,0.45,0,0,0.0,0.0,0.1,0.012,0.07,0.0,0.013,0.009,0.32,0.45,0,0,1423,660,Yes,No,84.44850629,EF,1.6,Plate,373,220.0,540.0,47,76,NRIM/CDS/No27A/1983 fdC
482,20.35,33.09,0.1,0.94,0.47,0.0,0.45,0,0,0.0,0.0,0.1,0.012,0.07,0.0,0.013,0.009,0.32,0.45,0,0,1423,660,Yes,No,84.44850629,EF,1.6,Plate,473,190.0,520.0,44,71,NRIM/CDS/No27A/1983 fdC
483,20.35,33.09,0.1,0.94,0.47,0.0,0.45,0,0,0.0,0.0,0.1,0.012,0.07,0.0,0.013,0.009,0.32,0.45,0,0,1423,660,Yes,No,84.44850629,EF,1.6,Plate,573,180.0,510.0,45,71,NRIM/CDS/No27A/1983 fdC
484,20.35,33.09,0.1,0.94,0.47,0.0,0.45,0,0,0.0,0.0,0.1,0.012,0.07,0.0,0.013,0.009,0.32,0.45,0,0,1423,660,Yes,No,84.44850629,EF,1.6,Plate,673,160.0,510.0,50,68,NRIM/CDS/No27A/1983 fdC
485,20.35,33.09,0.1,0.94,0.47,0.0,0.45,0,0,0.0,0.0,0.1,0.012,0.07,0.0,0.013,0.009,0.32,0.45,0,0,1423,660,Yes,No,84.44850629,EF,1.6,Plate,773,150.0,500.0,49,63,NRIM/CDS/No27A/1983 fdC
486,20.35,33.09,0.1,0.94,0.47,0.0,0.45,0,0,0.0,0.0,0.1,0.012,0.07,0.0,0.013,0.009,0.32,0.45,0,0,1423,660,Yes,No,84.44850629,EF,1.6,Plate,873,160.0,470.0,48,58,NRIM/CDS/No27A/1983 fdC
487,20.35,33.09,0.1,0.94,0.47,0.0,0.45,0,0,0.0,0.0,0.1,0.012,0.07,0.0,0.013,0.009,0.32,0.45,0,0,1423,660,Yes,No,84.44850629,EF,1.6,Plate,973,130.0,370.0,42,45,NRIM/CDS/No27A/1983 fdC
488,20.35,33.09,0.1,0.94,0.47,0.0,0.45,0,0,0.0,0.0,0.1,0.012,0.07,0.0,0.013,0.009,0.32,0.45,0,0,1423,660,Yes,No,84.44850629,EF,1.6,Plate,1073,120.0,220.0,98,70,NRIM/CDS/No27A/1983 fdC
489,20.35,33.09,0.1,0.94,0.47,0.0,0.45,0,0,0.0,0.0,0.1,0.012,0.07,0.0,0.013,0.009,0.32,0.45,0,0,1423,660,Yes,No,84.44850629,EF,1.6,Plate,1173,72.0,120.0,106,82,NRIM/CDS/No27A/1983 fdC
490,20.35,33.09,0.1,0.94,0.47,0.0,0.45,0,0,0.0,0.0,0.1,0.012,0.07,0.0,0.013,0.009,0.32,0.45,0,0,1423,660,Yes,No,84.44850629,EF,1.6,Plate,1273,48.0,74.0,99,88,NRIM/CDS/No27A/1983 fdC
491,20.19,32.37,0.09,0.92,0.46,0.0,0.45,0,0,0.0,0.0,0.08,0.017,0.07,0.0,0.014,0.006,0.27,0.44,0,0,1423,660,Yes,No,103.9683067,EF,1.6,Plate,298,230.0,600.0,47,75,NRIM/CDS/No27A/1983 fdD
492,20.19,32.37,0.09,0.92,0.46,0.0,0.45,0,0,0.0,0.0,0.08,0.017,0.07,0.0,0.014,0.006,0.27,0.44,0,0,1423,660,Yes,No,103.9683067,EF,1.6,Plate,373,210.0,550.0,45,73,NRIM/CDS/No27A/1983 fdD
493,20.19,32.37,0.09,0.92,0.46,0.0,0.45,0,0,0.0,0.0,0.08,0.017,0.07,0.0,0.014,0.006,0.27,0.44,0,0,1423,660,Yes,No,103.9683067,EF,1.6,Plate,473,190.0,520.0,41,72,NRIM/CDS/No27A/1983 fdD
494,20.19,32.37,0.09,0.92,0.46,0.0,0.45,0,0,0.0,0.0,0.08,0.017,0.07,0.0,0.014,0.006,0.27,0.44,0,0,1423,660,Yes,No,103.9683067,EF,1.6,Plate,573,170.0,520.0,44,65,NRIM/CDS/No27A/1983 fdD
495,20.19,32.37,0.09,0.92,0.46,0.0,0.45,0,0,0.0,0.0,0.08,0.017,0.07,0.0,0.014,0.006,0.27,0.44,0,0,1423,660,Yes,No,103.9683067,EF,1.6,Plate,673,170.0,520.0,44,61,NRIM/CDS/No27A/1983 fdD
496,20.19,32.37,0.09,0.92,0.46,0.0,0.45,0,0,0.0,0.0,0.08,0.017,0.07,0.0,0.014,0.006,0.27,0.44,0,0,1423,660,Yes,No,103.9683067,EF,1.6,Plate,773,150.0,520.0,45,56,NRIM/CDS/No27A/1983 fdD
497,20.19,32.37,0.09,0.92,0.46,0.0,0.45,0,0,0.0,0.0,0.08,0.017,0.07,0.0,0.014,0.006,0.27,0.44,0,0,1423,660,Yes,No,103.9683067,EF,1.6,Plate,873,150.0,480.0,42,58,NRIM/CDS/No27A/1983 fdD
498,20.19,32.37,0.09,0.92,0.46,0.0,0.45,0,0,0.0,0.0,0.08,0.017,0.07,0.0,0.014,0.006,0.27,0.44,0,0,1423,660,Yes,No,103.9683067,EF,1.6,Plate,973,140.0,370.0,44,45,NRIM/CDS/No27A/1983 fdD
499,20.19,32.37,0.09,0.92,0.46,0.0,0.45,0,0,0.0,0.0,0.08,0.017,0.07,0.0,0.014,0.006,0.27,0.44,0,0,1423,660,Yes,No,103.9683067,EF,1.6,Plate,1073,120.0,210.0,97,71,NRIM/CDS/No27A/1983 fdD
500,20.19,32.37,0.09,0.92,0.46,0.0,0.45,0,0,0.0,0.0,0.08,0.017,0.07,0.0,0.014,0.006,0.27,0.44,0,0,1423,660,Yes,No,103.9683067,EF,1.6,Plate,1173,73.0,120.0,111,86,NRIM/CDS/No27A/1983 fdD
501,20.19,32.37,0.09,0.92,0.46,0.0,0.45,0,0,0.0,0.0,0.08,0.017,0.07,0.0,0.014,0.006,0.27,0.44,0,0,1423,660,Yes,No,103.9683067,EF,1.6,Plate,1273,49.0,75.0,98,92,NRIM/CDS/No27A/1983 fdD
502,20.3,31.86,0.04,1.06,0.53,0.0,0.49,0,0,0.0,0.0,0.34,0.01,0.07,0.0,0.014,0.05,0.32,0.52,0,0,1413,1800,Yes,No,59.71411146,HFIF,0.56,Plate,298,230.0,570.0,48,70,NRIM/CDS/No27A/1983 fdE
503,20.3,31.86,0.04,1.06,0.53,0.0,0.49,0,0,0.0,0.0,0.34,0.01,0.07,0.0,0.014,0.05,0.32,0.52,0,0,1413,1800,Yes,No,59.71411146,HFIF,0.56,Plate,373,200.0,530.0,48,70,NRIM/CDS/No27A/1983 fdE
504,20.3,31.86,0.04,1.06,0.53,0.0,0.49,0,0,0.0,0.0,0.34,0.01,0.07,0.0,0.014,0.05,0.32,0.52,0,0,1413,1800,Yes,No,59.71411146,HFIF,0.56,Plate,473,170.0,510.0,44,68,NRIM/CDS/No27A/1983 fdE
505,20.3,31.86,0.04,1.06,0.53,0.0,0.49,0,0,0.0,0.0,0.34,0.01,0.07,0.0,0.014,0.05,0.32,0.52,0,0,1413,1800,Yes,No,59.71411146,HFIF,0.56,Plate,573,170.0,510.0,46,58,NRIM/CDS/No27A/1983 fdE
506,20.3,31.86,0.04,1.06,0.53,0.0,0.49,0,0,0.0,0.0,0.34,0.01,0.07,0.0,0.014,0.05,0.32,0.52,0,0,1413,1800,Yes,No,59.71411146,HFIF,0.56,Plate,673,160.0,510.0,49,60,NRIM/CDS/No27A/1983 fdE
507,20.3,31.86,0.04,1.06,0.53,0.0,0.49,0,0,0.0,0.0,0.34,0.01,0.07,0.0,0.014,0.05,0.32,0.52,0,0,1413,1800,Yes,No,59.71411146,HFIF,0.56,Plate,773,150.0,510.0,52,56,NRIM/CDS/No27A/1983 fdE
508,20.3,31.86,0.04,1.06,0.53,0.0,0.49,0,0,0.0,0.0,0.34,0.01,0.07,0.0,0.014,0.05,0.32,0.52,0,0,1413,1800,Yes,No,59.71411146,HFIF,0.56,Plate,873,140.0,460.0,49,60,NRIM/CDS/No27A/1983 fdE
509,20.3,31.86,0.04,1.06,0.53,0.0,0.49,0,0,0.0,0.0,0.34,0.01,0.07,0.0,0.014,0.05,0.32,0.52,0,0,1413,1800,Yes,No,59.71411146,HFIF,0.56,Plate,973,140.0,370.0,42,40,NRIM/CDS/No27A/1983 fdE
510,20.3,31.86,0.04,1.06,0.53,0.0,0.49,0,0,0.0,0.0,0.34,0.01,0.07,0.0,0.014,0.05,0.32,0.52,0,0,1413,1800,Yes,No,59.71411146,HFIF,0.56,Plate,1073,130.0,210.0,83,64,NRIM/CDS/No27A/1983 fdE
511,20.3,31.86,0.04,1.06,0.53,0.0,0.49,0,0,0.0,0.0,0.34,0.01,0.07,0.0,0.014,0.05,0.32,0.52,0,0,1413,1800,Yes,No,59.71411146,HFIF,0.56,Plate,1173,76.0,120.0,82,83,NRIM/CDS/No27A/1983 fdE
512,20.3,31.86,0.04,1.06,0.53,0.0,0.49,0,0,0.0,0.0,0.34,0.01,0.07,0.0,0.014,0.05,0.32,0.52,0,0,1413,1800,Yes,No,59.71411146,HFIF,0.56,Plate,1273,49.0,71.0,87,95,NRIM/CDS/No27A/1983 fdE
513,20.24,31.83,0.09,1.16,0.5,0.0,0.46,0,0,0.0,0.0,0.31,0.01,0.1,0.0,0.017,0.01,0.37,0.5,0,0,1413,1800,Yes,No,48.50293013,HFIF,1.205,Plate,298,270.0,590.0,48,65,NRIM/CDS/No27A/1983 fdF
514,20.24,31.83,0.09,1.16,0.5,0.0,0.46,0,0,0.0,0.0,0.31,0.01,0.1,0.0,0.017,0.01,0.37,0.5,0,0,1413,1800,Yes,No,48.50293013,HFIF,1.205,Plate,373,240.0,550.0,45,64,NRIM/CDS/No27A/1983 fdF
515,20.24,31.83,0.09,1.16,0.5,0.0,0.46,0,0,0.0,0.0,0.31,0.01,0.1,0.0,0.017,0.01,0.37,0.5,0,0,1413,1800,Yes,No,48.50293013,HFIF,1.205,Plate,473,220.0,530.0,44,61,NRIM/CDS/No27A/1983 fdF
516,20.24,31.83,0.09,1.16,0.5,0.0,0.46,0,0,0.0,0.0,0.31,0.01,0.1,0.0,0.017,0.01,0.37,0.5,0,0,1413,1800,Yes,No,48.50293013,HFIF,1.205,Plate,573,200.0,530.0,44,57,NRIM/CDS/No27A/1983 fdF
517,20.24,31.83,0.09,1.16,0.5,0.0,0.46,0,0,0.0,0.0,0.31,0.01,0.1,0.0,0.017,0.01,0.37,0.5,0,0,1413,1800,Yes,No,48.50293013,HFIF,1.205,Plate,673,200.0,530.0,47,55,NRIM/CDS/No27A/1983 fdF
518,20.24,31.83,0.09,1.16,0.5,0.0,0.46,0,0,0.0,0.0,0.31,0.01,0.1,0.0,0.017,0.01,0.37,0.5,0,0,1413,1800,Yes,No,48.50293013,HFIF,1.205,Plate,773,190.0,530.0,49,55,NRIM/CDS/No27A/1983 fdF
519,20.24,31.83,0.09,1.16,0.5,0.0,0.46,0,0,0.0,0.0,0.31,0.01,0.1,0.0,0.017,0.01,0.37,0.5,0,0,1413,1800,Yes,No,48.50293013,HFIF,1.205,Plate,873,180.0,500.0,47,52,NRIM/CDS/No27A/1983 fdF
520,20.24,31.83,0.09,1.16,0.5,0.0,0.46,0,0,0.0,0.0,0.31,0.01,0.1,0.0,0.017,0.01,0.37,0.5,0,0,1413,1800,Yes,No,48.50293013,HFIF,1.205,Plate,973,170.0,410.0,37,36,NRIM/CDS/No27A/1983 fdF
521,20.24,31.83,0.09,1.16,0.5,0.0,0.46,0,0,0.0,0.0,0.31,0.01,0.1,0.0,0.017,0.01,0.37,0.5,0,0,1413,1800,Yes,No,48.50293013,HFIF,1.205,Plate,1073,140.0,220.0,66,54,NRIM/CDS/No27A/1983 fdF
522,20.24,31.83,0.09,1.16,0.5,0.0,0.46,0,0,0.0,0.0,0.31,0.01,0.1,0.0,0.017,0.01,0.37,0.5,0,0,1413,1800,Yes,No,48.50293013,HFIF,1.205,Plate,1173,90.0,130.0,80,65,NRIM/CDS/No27A/1983 fdF
523,20.24,31.83,0.09,1.16,0.5,0.0,0.46,0,0,0.0,0.0,0.31,0.01,0.1,0.0,0.017,0.01,0.37,0.5,0,0,1413,1800,Yes,No,48.50293013,HFIF,1.205,Plate,1273,63.0,83.0,73,72,NRIM/CDS/No27A/1983 fdF
524,17.85,12.0,0.04,1.71,0.6,0.74,0.019,0,0,0.031,0.0,0.05,0.0284,0.07,0.0012,0.02,0.005,0.29,0.019,0,0,Na,Na,Na,Na,337.7940252,BEA,3.35,Tube,298,240.0,620.0,60,74,NRIM/CDS/No28B/2001 AEA
525,17.85,12.0,0.04,1.71,0.6,0.74,0.019,0,0,0.031,0.0,0.05,0.0284,0.07,0.0012,0.02,0.005,0.29,0.019,0,0,Na,Na,Na,Na,337.7940252,BEA,3.35,Tube,373,219.0,533.0,49,75,NRIM/CDS/No28B/2001 AEA
526,17.85,12.0,0.04,1.71,0.6,0.74,0.019,0,0,0.031,0.0,0.05,0.0284,0.07,0.0012,0.02,0.005,0.29,0.019,0,0,Na,Na,Na,Na,337.7940252,BEA,3.35,Tube,473,232.0,485.0,42,73,NRIM/CDS/No28B/2001 AEA
527,17.85,12.0,0.04,1.71,0.6,0.74,0.019,0,0,0.031,0.0,0.05,0.0284,0.07,0.0012,0.02,0.005,0.29,0.019,0,0,Na,Na,Na,Na,337.7940252,BEA,3.35,Tube,573,174.0,478.0,36,66,NRIM/CDS/No28B/2001 AEA
528,17.85,12.0,0.04,1.71,0.6,0.74,0.019,0,0,0.031,0.0,0.05,0.0284,0.07,0.0012,0.02,0.005,0.29,0.019,0,0,Na,Na,Na,Na,337.7940252,BEA,3.35,Tube,673,166.0,482.0,36,63,NRIM/CDS/No28B/2001 AEA
529,17.85,12.0,0.04,1.71,0.6,0.74,0.019,0,0,0.031,0.0,0.05,0.0284,0.07,0.0012,0.02,0.005,0.29,0.019,0,0,Na,Na,Na,Na,337.7940252,BEA,3.35,Tube,773,168.0,474.0,38,66,NRIM/CDS/No28B/2001 AEA
530,17.85,12.0,0.04,1.71,0.6,0.74,0.019,0,0,0.031,0.0,0.05,0.0284,0.07,0.0012,0.02,0.005,0.29,0.019,0,0,Na,Na,Na,Na,337.7940252,BEA,3.35,Tube,823,156.0,464.0,37,63,NRIM/CDS/No28B/2001 AEA
531,17.85,12.0,0.04,1.71,0.6,0.74,0.019,0,0,0.031,0.0,0.05,0.0284,0.07,0.0012,0.02,0.005,0.29,0.019,0,0,Na,Na,Na,Na,337.7940252,BEA,3.35,Tube,873,150.0,441.0,36,61,NRIM/CDS/No28B/2001 AEA
532,17.85,12.0,0.04,1.71,0.6,0.74,0.019,0,0,0.031,0.0,0.05,0.0284,0.07,0.0012,0.02,0.005,0.29,0.019,0,0,Na,Na,Na,Na,337.7940252,BEA,3.35,Tube,923,146.0,410.0,36,59,NRIM/CDS/No28B/2001 AEA
533,17.85,12.0,0.04,1.71,0.6,0.74,0.019,0,0,0.031,0.0,0.05,0.0284,0.07,0.0012,0.02,0.005,0.29,0.019,0,0,Na,Na,Na,Na,337.7940252,BEA,3.35,Tube,973,160.0,369.0,37,52,NRIM/CDS/No28B/2001 AEA
534,17.85,12.0,0.04,1.71,0.6,0.74,0.019,0,0,0.031,0.0,0.05,0.0284,0.07,0.0012,0.02,0.005,0.29,0.019,0,0,Na,Na,Na,Na,337.7940252,BEA,3.35,Tube,1023,161.0,314.0,35,42,NRIM/CDS/No28B/2001 AEA
535,17.8,12.2,0.05,1.66,0.49,0.82,0.018,0,0,0.038,0.0,0.03,0.0236,0.06,0.0012,0.023,0.006,0.27,0.023,0,0,Na,Na,Na,Na,207.9366135,BEA,3.35,Tube,298,260.0,580.0,63,74,NRIM/CDS/No28B/2001 AEB
536,17.8,12.2,0.05,1.66,0.49,0.82,0.018,0,0,0.038,0.0,0.03,0.0236,0.06,0.0012,0.023,0.006,0.27,0.023,0,0,Na,Na,Na,Na,207.9366135,BEA,3.35,Tube,373,229.0,492.0,50,77,NRIM/CDS/No28B/2001 AEB
537,17.8,12.2,0.05,1.66,0.49,0.82,0.018,0,0,0.038,0.0,0.03,0.0236,0.06,0.0012,0.023,0.006,0.27,0.023,0,0,Na,Na,Na,Na,207.9366135,BEA,3.35,Tube,473,199.0,453.0,42,74,NRIM/CDS/No28B/2001 AEB
538,17.8,12.2,0.05,1.66,0.49,0.82,0.018,0,0,0.038,0.0,0.03,0.0236,0.06,0.0012,0.023,0.006,0.27,0.023,0,0,Na,Na,Na,Na,207.9366135,BEA,3.35,Tube,573,188.0,441.0,38,72,NRIM/CDS/No28B/2001 AEB
539,17.8,12.2,0.05,1.66,0.49,0.82,0.018,0,0,0.038,0.0,0.03,0.0236,0.06,0.0012,0.023,0.006,0.27,0.023,0,0,Na,Na,Na,Na,207.9366135,BEA,3.35,Tube,673,169.0,443.0,38,69,NRIM/CDS/No28B/2001 AEB
540,17.8,12.2,0.05,1.66,0.49,0.82,0.018,0,0,0.038,0.0,0.03,0.0236,0.06,0.0012,0.023,0.006,0.27,0.023,0,0,Na,Na,Na,Na,207.9366135,BEA,3.35,Tube,773,168.0,442.0,38,68,NRIM/CDS/No28B/2001 AEB
541,17.8,12.2,0.05,1.66,0.49,0.82,0.018,0,0,0.038,0.0,0.03,0.0236,0.06,0.0012,0.023,0.006,0.27,0.023,0,0,Na,Na,Na,Na,207.9366135,BEA,3.35,Tube,823,174.0,428.0,38,67,NRIM/CDS/No28B/2001 AEB
542,17.8,12.2,0.05,1.66,0.49,0.82,0.018,0,0,0.038,0.0,0.03,0.0236,0.06,0.0012,0.023,0.006,0.27,0.023,0,0,Na,Na,Na,Na,207.9366135,BEA,3.35,Tube,873,167.0,410.0,38,66,NRIM/CDS/No28B/2001 AEB
543,17.8,12.2,0.05,1.66,0.49,0.82,0.018,0,0,0.038,0.0,0.03,0.0236,0.06,0.0012,0.023,0.006,0.27,0.023,0,0,Na,Na,Na,Na,207.9366135,BEA,3.35,Tube,923,158.0,385.0,34,55,NRIM/CDS/No28B/2001 AEB
544,17.8,12.2,0.05,1.66,0.49,0.82,0.018,0,0,0.038,0.0,0.03,0.0236,0.06,0.0012,0.023,0.006,0.27,0.023,0,0,Na,Na,Na,Na,207.9366135,BEA,3.35,Tube,973,161.0,331.0,16,20,NRIM/CDS/No28B/2001 AEB
545,17.8,12.2,0.05,1.66,0.49,0.82,0.018,0,0,0.038,0.0,0.03,0.0236,0.06,0.0012,0.023,0.006,0.27,0.023,0,0,Na,Na,Na,Na,207.9366135,BEA,3.35,Tube,1023,165.0,279.0,11,16,NRIM/CDS/No28B/2001 AEB
546,17.95,12.2,0.1,1.73,0.62,0.72,0.019,0,0,0.032,0.0,0.04,0.0216,0.07,0.0016,0.024,0.007,0.29,0.012,0,0,Na,Na,Na,Na,315.1729698,BEA,3.35,Tube,298,240.0,560.0,66,78,NRIM/CDS/No28B/2001 AEC
547,17.95,12.2,0.1,1.73,0.62,0.72,0.019,0,0,0.032,0.0,0.04,0.0216,0.07,0.0016,0.024,0.007,0.29,0.012,0,0,Na,Na,Na,Na,315.1729698,BEA,3.35,Tube,373,226.0,494.0,51,77,NRIM/CDS/No28B/2001 AEC
548,17.95,12.2,0.1,1.73,0.62,0.72,0.019,0,0,0.032,0.0,0.04,0.0216,0.07,0.0016,0.024,0.007,0.29,0.012,0,0,Na,Na,Na,Na,315.1729698,BEA,3.35,Tube,473,181.0,453.0,43,74,NRIM/CDS/No28B/2001 AEC
549,17.95,12.2,0.1,1.73,0.62,0.72,0.019,0,0,0.032,0.0,0.04,0.0216,0.07,0.0016,0.024,0.007,0.29,0.012,0,0,Na,Na,Na,Na,315.1729698,BEA,3.35,Tube,573,181.0,444.0,42,68,NRIM/CDS/No28B/2001 AEC
550,17.95,12.2,0.1,1.73,0.62,0.72,0.019,0,0,0.032,0.0,0.04,0.0216,0.07,0.0016,0.024,0.007,0.29,0.012,0,0,Na,Na,Na,Na,315.1729698,BEA,3.35,Tube,673,167.0,442.0,41,67,NRIM/CDS/No28B/2001 AEC
551,17.95,12.2,0.1,1.73,0.62,0.72,0.019,0,0,0.032,0.0,0.04,0.0216,0.07,0.0016,0.024,0.007,0.29,0.012,0,0,Na,Na,Na,Na,315.1729698,BEA,3.35,Tube,773,161.0,436.0,41,64,NRIM/CDS/No28B/2001 AEC
552,17.95,12.2,0.1,1.73,0.62,0.72,0.019,0,0,0.032,0.0,0.04,0.0216,0.07,0.0016,0.024,0.007,0.29,0.012,0,0,Na,Na,Na,Na,315.1729698,BEA,3.35,Tube,823,159.0,424.0,37,61,NRIM/CDS/No28B/2001 AEC
553,17.95,12.2,0.1,1.73,0.62,0.72,0.019,0,0,0.032,0.0,0.04,0.0216,0.07,0.0016,0.024,0.007,0.29,0.012,0,0,Na,Na,Na,Na,315.1729698,BEA,3.35,Tube,873,129.0,413.0,39,68,NRIM/CDS/No28B/2001 AEC
554,17.95,12.2,0.1,1.73,0.62,0.72,0.019,0,0,0.032,0.0,0.04,0.0216,0.07,0.0016,0.024,0.007,0.29,0.012,0,0,Na,Na,Na,Na,315.1729698,BEA,3.35,Tube,923,144.0,389.0,39,64,NRIM/CDS/No28B/2001 AEC
555,17.95,12.2,0.1,1.73,0.62,0.72,0.019,0,0,0.032,0.0,0.04,0.0216,0.07,0.0016,0.024,0.007,0.29,0.012,0,0,Na,Na,Na,Na,315.1729698,BEA,3.35,Tube,973,152.0,362.0,36,54,NRIM/CDS/No28B/2001 AEC
556,17.95,12.2,0.1,1.73,0.62,0.72,0.019,0,0,0.032,0.0,0.04,0.0216,0.07,0.0016,0.024,0.007,0.29,0.012,0,0,Na,Na,Na,Na,315.1729698,BEA,3.35,Tube,1023,146.0,312.0,34,44,NRIM/CDS/No28B/2001 AEC
557,17.61,12.5,0.06,1.73,0.82,0.79,0.019,0,0,0.032,0.0,0.1,0.02,0.04,0.0004,0.022,0.009,0.33,0.013,0,0,1473,1200,Yes,No,168.8970126,BEA,6,Tube,298,210.0,580.0,61,77,NRIM/CDS/No28B/2001 AED
558,17.61,12.5,0.06,1.73,0.82,0.79,0.019,0,0,0.032,0.0,0.1,0.02,0.04,0.0004,0.022,0.009,0.33,0.013,0,0,1473,1200,Yes,No,168.8970126,BEA,6,Tube,573,158.0,430.0,37,70,NRIM/CDS/No28B/2001 AED
559,17.61,12.5,0.06,1.73,0.82,0.79,0.019,0,0,0.032,0.0,0.1,0.02,0.04,0.0004,0.022,0.009,0.33,0.013,0,0,1473,1200,Yes,No,168.8970126,BEA,6,Tube,673,141.0,436.0,39,70,NRIM/CDS/No28B/2001 AED
560,17.61,12.5,0.06,1.73,0.82,0.79,0.019,0,0,0.032,0.0,0.1,0.02,0.04,0.0004,0.022,0.009,0.33,0.013,0,0,1473,1200,Yes,No,168.8970126,BEA,6,Tube,773,151.0,430.0,37,65,NRIM/CDS/No28B/2001 AED
561,17.61,12.5,0.06,1.73,0.82,0.79,0.019,0,0,0.032,0.0,0.1,0.02,0.04,0.0004,0.022,0.009,0.33,0.013,0,0,1473,1200,Yes,No,168.8970126,BEA,6,Tube,823,138.0,414.0,37,64,NRIM/CDS/No28B/2001 AED
562,17.61,12.5,0.06,1.73,0.82,0.79,0.019,0,0,0.032,0.0,0.1,0.02,0.04,0.0004,0.022,0.009,0.33,0.013,0,0,1473,1200,Yes,No,168.8970126,BEA,6,Tube,873,135.0,398.0,35,67,NRIM/CDS/No28B/2001 AED
563,17.61,12.5,0.06,1.73,0.82,0.79,0.019,0,0,0.032,0.0,0.1,0.02,0.04,0.0004,0.022,0.009,0.33,0.013,0,0,1473,1200,Yes,No,168.8970126,BEA,6,Tube,923,127.0,370.0,30,43,NRIM/CDS/No28B/2001 AED
564,17.61,12.5,0.06,1.73,0.82,0.79,0.019,0,0,0.032,0.0,0.1,0.02,0.04,0.0004,0.022,0.009,0.33,0.013,0,0,1473,1200,Yes,No,168.8970126,BEA,6,Tube,973,143.0,315.0,18,19,NRIM/CDS/No28B/2001 AED
565,17.61,12.5,0.06,1.73,0.82,0.79,0.019,0,0,0.032,0.0,0.1,0.02,0.04,0.0004,0.022,0.009,0.33,0.013,0,0,1473,1200,Yes,No,168.8970126,BEA,6,Tube,1023,117.0,256.0,11,14,NRIM/CDS/No28B/2001 AED
566,17.26,12.21,0.07,1.7,0.8,0.77,0.018,0,0,0.032,0.0,0.09,0.021,0.05,0.0003,0.019,0.011,0.33,0.012,0,0,1473,1200,Yes,No,128,BEA,6,Tube,298,205.0,580.0,62,76,NRIM/CDS/No28B/2001 AEE
567,17.26,12.21,0.07,1.7,0.8,0.77,0.018,0,0,0.032,0.0,0.09,0.021,0.05,0.0003,0.019,0.011,0.33,0.012,0,0,1473,1200,Yes,No,128,BEA,6,Tube,373,200.0,492.0,50,77,NRIM/CDS/No28B/2001 AEE
568,17.26,12.21,0.07,1.7,0.8,0.77,0.018,0,0,0.032,0.0,0.09,0.021,0.05,0.0003,0.019,0.011,0.33,0.012,0,0,1473,1200,Yes,No,128,BEA,6,Tube,473,162.0,445.0,43,75,NRIM/CDS/No28B/2001 AEE
569,17.26,12.21,0.07,1.7,0.8,0.77,0.018,0,0,0.032,0.0,0.09,0.021,0.05,0.0003,0.019,0.011,0.33,0.012,0,0,1473,1200,Yes,No,128,BEA,6,Tube,573,141.0,430.0,39,72,NRIM/CDS/No28B/2001 AEE
570,17.26,12.21,0.07,1.7,0.8,0.77,0.018,0,0,0.032,0.0,0.09,0.021,0.05,0.0003,0.019,0.011,0.33,0.012,0,0,1473,1200,Yes,No,128,BEA,6,Tube,673,143.0,434.0,38,66,NRIM/CDS/No28B/2001 AEE
571,17.26,12.21,0.07,1.7,0.8,0.77,0.018,0,0,0.032,0.0,0.09,0.021,0.05,0.0003,0.019,0.011,0.33,0.012,0,0,1473,1200,Yes,No,128,BEA,6,Tube,773,116.0,415.0,39,66,NRIM/CDS/No28B/2001 AEE
572,17.26,12.21,0.07,1.7,0.8,0.77,0.018,0,0,0.032,0.0,0.09,0.021,0.05,0.0003,0.019,0.011,0.33,0.012,0,0,1473,1200,Yes,No,128,BEA,6,Tube,823,128.0,412.0,38,68,NRIM/CDS/No28B/2001 AEE
573,17.26,12.21,0.07,1.7,0.8,0.77,0.018,0,0,0.032,0.0,0.09,0.021,0.05,0.0003,0.019,0.011,0.33,0.012,0,0,1473,1200,Yes,No,128,BEA,6,Tube,873,130.0,400.0,36,66,NRIM/CDS/No28B/2001 AEE
574,17.26,12.21,0.07,1.7,0.8,0.77,0.018,0,0,0.032,0.0,0.09,0.021,0.05,0.0003,0.019,0.011,0.33,0.012,0,0,1473,1200,Yes,No,128,BEA,6,Tube,923,135.0,371.0,30,42,NRIM/CDS/No28B/2001 AEE
575,17.26,12.21,0.07,1.7,0.8,0.77,0.018,0,0,0.032,0.0,0.09,0.021,0.05,0.0003,0.019,0.011,0.33,0.012,0,0,1473,1200,Yes,No,128,BEA,6,Tube,973,129.0,317.0,16,18,NRIM/CDS/No28B/2001 AEE
576,17.26,12.21,0.07,1.7,0.8,0.77,0.018,0,0,0.032,0.0,0.09,0.021,0.05,0.0003,0.019,0.011,0.33,0.012,0,0,1473,1200,Yes,No,128,BEA,6,Tube,1023,142.0,265.0,11,14,NRIM/CDS/No28B/2001 AEE
577,17.89,12.55,0.11,1.74,0.77,0.77,0.02,0,0,0.033,0.0,0.09,0.016,0.05,0.0004,0.025,0.007,0.37,0.004,0,0,1473,1200,Yes,No,68.5935016,BEA,6,Tube,298,215.0,560.0,65,77,NRIM/CDS/No28B/2001 AEF
578,17.89,12.55,0.11,1.74,0.77,0.77,0.02,0,0,0.033,0.0,0.09,0.016,0.05,0.0004,0.025,0.007,0.37,0.004,0,0,1473,1200,Yes,No,68.5935016,BEA,6,Tube,373,188.0,482.0,52,76,NRIM/CDS/No28B/2001 AEF
579,17.89,12.55,0.11,1.74,0.77,0.77,0.02,0,0,0.033,0.0,0.09,0.016,0.05,0.0004,0.025,0.007,0.37,0.004,0,0,1473,1200,Yes,No,68.5935016,BEA,6,Tube,473,154.0,439.0,44,75,NRIM/CDS/No28B/2001 AEF
580,17.89,12.55,0.11,1.74,0.77,0.77,0.02,0,0,0.033,0.0,0.09,0.016,0.05,0.0004,0.025,0.007,0.37,0.004,0,0,1473,1200,Yes,No,68.5935016,BEA,6,Tube,573,156.0,425.0,36,68,NRIM/CDS/No28B/2001 AEF
581,17.89,12.55,0.11,1.74,0.77,0.77,0.02,0,0,0.033,0.0,0.09,0.016,0.05,0.0004,0.025,0.007,0.37,0.004,0,0,1473,1200,Yes,No,68.5935016,BEA,6,Tube,673,130.0,431.0,41,66,NRIM/CDS/No28B/2001 AEF
582,17.89,12.55,0.11,1.74,0.77,0.77,0.02,0,0,0.033,0.0,0.09,0.016,0.05,0.0004,0.025,0.007,0.37,0.004,0,0,1473,1200,Yes,No,68.5935016,BEA,6,Tube,773,120.0,426.0,40,64,NRIM/CDS/No28B/2001 AEF
583,17.89,12.55,0.11,1.74,0.77,0.77,0.02,0,0,0.033,0.0,0.09,0.016,0.05,0.0004,0.025,0.007,0.37,0.004,0,0,1473,1200,Yes,No,68.5935016,BEA,6,Tube,823,120.0,412.0,39,62,NRIM/CDS/No28B/2001 AEF
584,17.89,12.55,0.11,1.74,0.77,0.77,0.02,0,0,0.033,0.0,0.09,0.016,0.05,0.0004,0.025,0.007,0.37,0.004,0,0,1473,1200,Yes,No,68.5935016,BEA,6,Tube,873,120.0,395.0,37,62,NRIM/CDS/No28B/2001 AEF
585,17.89,12.55,0.11,1.74,0.77,0.77,0.02,0,0,0.033,0.0,0.09,0.016,0.05,0.0004,0.025,0.007,0.37,0.004,0,0,1473,1200,Yes,No,68.5935016,BEA,6,Tube,923,116.0,374.0,32,48,NRIM/CDS/No28B/2001 AEF
586,17.89,12.55,0.11,1.74,0.77,0.77,0.02,0,0,0.033,0.0,0.09,0.016,0.05,0.0004,0.025,0.007,0.37,0.004,0,0,1473,1200,Yes,No,68.5935016,BEA,6,Tube,973,135.0,312.0,16,19,NRIM/CDS/No28B/2001 AEF
587,17.89,12.55,0.11,1.74,0.77,0.77,0.02,0,0,0.033,0.0,0.09,0.016,0.05,0.0004,0.025,0.007,0.37,0.004,0,0,1473,1200,Yes,No,68.5935016,BEA,6,Tube,1023,128.0,268.0,12,14,NRIM/CDS/No28B/2001 AEF
588,17.56,12.24,0.15,1.81,0.63,0.87,0.019,0,0,0.041,0.0,0.14,0.0222,0.053,0.0027,0.027,0.011,0.3,0.008,0,0,1403,Na,Yes,No,294.0667789,BEA,3,Tube,298,250.0,580.0,63,74,NRIM/CDS/No28B/2001 AEG
589,17.56,12.24,0.15,1.81,0.63,0.87,0.019,0,0,0.041,0.0,0.14,0.0222,0.053,0.0027,0.027,0.011,0.3,0.008,0,0,1403,Na,Yes,No,294.0667789,BEA,3,Tube,373,235.0,496.0,52,76,NRIM/CDS/No28B/2001 AEG
590,17.56,12.24,0.15,1.81,0.63,0.87,0.019,0,0,0.041,0.0,0.14,0.0222,0.053,0.0027,0.027,0.011,0.3,0.008,0,0,1403,Na,Yes,No,294.0667789,BEA,3,Tube,473,204.0,449.0,41,72,NRIM/CDS/No28B/2001 AEG
591,17.56,12.24,0.15,1.81,0.63,0.87,0.019,0,0,0.041,0.0,0.14,0.0222,0.053,0.0027,0.027,0.011,0.3,0.008,0,0,1403,Na,Yes,No,294.0667789,BEA,3,Tube,573,192.0,430.0,37,67,NRIM/CDS/No28B/2001 AEG
592,17.56,12.24,0.15,1.81,0.63,0.87,0.019,0,0,0.041,0.0,0.14,0.0222,0.053,0.0027,0.027,0.011,0.3,0.008,0,0,1403,Na,Yes,No,294.0667789,BEA,3,Tube,673,190.0,434.0,37,66,NRIM/CDS/No28B/2001 AEG
593,17.56,12.24,0.15,1.81,0.63,0.87,0.019,0,0,0.041,0.0,0.14,0.0222,0.053,0.0027,0.027,0.011,0.3,0.008,0,0,1403,Na,Yes,No,294.0667789,BEA,3,Tube,773,168.0,427.0,36,62,NRIM/CDS/No28B/2001 AEG
594,17.56,12.24,0.15,1.81,0.63,0.87,0.019,0,0,0.041,0.0,0.14,0.0222,0.053,0.0027,0.027,0.011,0.3,0.008,0,0,1403,Na,Yes,No,294.0667789,BEA,3,Tube,823,174.0,414.0,34,62,NRIM/CDS/No28B/2001 AEG
595,17.56,12.24,0.15,1.81,0.63,0.87,0.019,0,0,0.041,0.0,0.14,0.0222,0.053,0.0027,0.027,0.011,0.3,0.008,0,0,1403,Na,Yes,No,294.0667789,BEA,3,Tube,873,172.0,396.0,36,63,NRIM/CDS/No28B/2001 AEG
596,17.56,12.24,0.15,1.81,0.63,0.87,0.019,0,0,0.041,0.0,0.14,0.0222,0.053,0.0027,0.027,0.011,0.3,0.008,0,0,1403,Na,Yes,No,294.0667789,BEA,3,Tube,923,153.0,367.0,35,65,NRIM/CDS/No28B/2001 AEG
597,17.56,12.24,0.15,1.81,0.63,0.87,0.019,0,0,0.041,0.0,0.14,0.0222,0.053,0.0027,0.027,0.011,0.3,0.008,0,0,1403,Na,Yes,No,294.0667789,BEA,3,Tube,973,160.0,327.0,35,54,NRIM/CDS/No28B/2001 AEG
598,17.56,12.24,0.15,1.81,0.63,0.87,0.019,0,0,0.041,0.0,0.14,0.0222,0.053,0.0027,0.027,0.011,0.3,0.008,0,0,1403,Na,Yes,No,294.0667789,BEA,3,Tube,1023,158.0,272.0,37,49,NRIM/CDS/No28B/2001 AEG
599,18.05,12.13,0.06,1.76,0.49,0.88,0.036,0,0,0.036,0.0,0.08,0.0241,0.065,0.0018,0.019,0.027,0.22,0.007,0,0,1403,Na,Yes,No,222.8609442,BEA,3,Tube,298,250.0,570.0,61,72,NRIM/CDS/No28B/2001 AEH
600,18.05,12.13,0.06,1.76,0.49,0.88,0.036,0,0,0.036,0.0,0.08,0.0241,0.065,0.0018,0.019,0.027,0.22,0.007,0,0,1403,Na,Yes,No,222.8609442,BEA,3,Tube,373,222.0,492.0,50,72,NRIM/CDS/No28B/2001 AEH
601,18.05,12.13,0.06,1.76,0.49,0.88,0.036,0,0,0.036,0.0,0.08,0.0241,0.065,0.0018,0.019,0.027,0.22,0.007,0,0,1403,Na,Yes,No,222.8609442,BEA,3,Tube,473,201.0,443.0,40,70,NRIM/CDS/No28B/2001 AEH
602,18.05,12.13,0.06,1.76,0.49,0.88,0.036,0,0,0.036,0.0,0.08,0.0241,0.065,0.0018,0.019,0.027,0.22,0.007,0,0,1403,Na,Yes,No,222.8609442,BEA,3,Tube,573,181.0,416.0,36,68,NRIM/CDS/No28B/2001 AEH
603,18.05,12.13,0.06,1.76,0.49,0.88,0.036,0,0,0.036,0.0,0.08,0.0241,0.065,0.0018,0.019,0.027,0.22,0.007,0,0,1403,Na,Yes,No,222.8609442,BEA,3,Tube,673,177.0,427.0,37,64,NRIM/CDS/No28B/2001 AEH
604,18.05,12.13,0.06,1.76,0.49,0.88,0.036,0,0,0.036,0.0,0.08,0.0241,0.065,0.0018,0.019,0.027,0.22,0.007,0,0,1403,Na,Yes,No,222.8609442,BEA,3,Tube,773,171.0,420.0,35,62,NRIM/CDS/No28B/2001 AEH
605,18.05,12.13,0.06,1.76,0.49,0.88,0.036,0,0,0.036,0.0,0.08,0.0241,0.065,0.0018,0.019,0.027,0.22,0.007,0,0,1403,Na,Yes,No,222.8609442,BEA,3,Tube,823,169.0,407.0,34,63,NRIM/CDS/No28B/2001 AEH
606,18.05,12.13,0.06,1.76,0.49,0.88,0.036,0,0,0.036,0.0,0.08,0.0241,0.065,0.0018,0.019,0.027,0.22,0.007,0,0,1403,Na,Yes,No,222.8609442,BEA,3,Tube,873,168.0,391.0,36,62,NRIM/CDS/No28B/2001 AEH
607,18.05,12.13,0.06,1.76,0.49,0.88,0.036,0,0,0.036,0.0,0.08,0.0241,0.065,0.0018,0.019,0.027,0.22,0.007,0,0,1403,Na,Yes,No,222.8609442,BEA,3,Tube,923,148.0,353.0,36,61,NRIM/CDS/No28B/2001 AEH
608,18.05,12.13,0.06,1.76,0.49,0.88,0.036,0,0,0.036,0.0,0.08,0.0241,0.065,0.0018,0.019,0.027,0.22,0.007,0,0,1403,Na,Yes,No,222.8609442,BEA,3,Tube,973,153.0,312.0,29,35,NRIM/CDS/No28B/2001 AEH
609,18.05,12.13,0.06,1.76,0.49,0.88,0.036,0,0,0.036,0.0,0.08,0.0241,0.065,0.0018,0.019,0.027,0.22,0.007,0,0,1403,Na,Yes,No,222.8609442,BEA,3,Tube,1023,143.0,262.0,27,31,NRIM/CDS/No28B/2001 AEH
610,17.7,12.38,0.19,1.82,0.54,0.87,0.019,0,0,0.042,0.0,0.11,0.0223,0.06,0.002,0.028,0.012,0.28,0.007,0,0,1403,Na,Yes,No,294.0667789,BEA,3,Tube,298,250.0,580.0,61,74,NRIM/CDS/No28B/2001 AEJ
611,17.7,12.38,0.19,1.82,0.54,0.87,0.019,0,0,0.042,0.0,0.11,0.0223,0.06,0.002,0.028,0.012,0.28,0.007,0,0,1403,Na,Yes,No,294.0667789,BEA,3,Tube,373,245.0,507.0,50,74,NRIM/CDS/No28B/2001 AEJ
612,17.7,12.38,0.19,1.82,0.54,0.87,0.019,0,0,0.042,0.0,0.11,0.0223,0.06,0.002,0.028,0.012,0.28,0.007,0,0,1403,Na,Yes,No,294.0667789,BEA,3,Tube,473,209.0,452.0,42,72,NRIM/CDS/No28B/2001 AEJ
613,17.7,12.38,0.19,1.82,0.54,0.87,0.019,0,0,0.042,0.0,0.11,0.0223,0.06,0.002,0.028,0.012,0.28,0.007,0,0,1403,Na,Yes,No,294.0667789,BEA,3,Tube,573,206.0,437.0,36,68,NRIM/CDS/No28B/2001 AEJ
614,17.7,12.38,0.19,1.82,0.54,0.87,0.019,0,0,0.042,0.0,0.11,0.0223,0.06,0.002,0.028,0.012,0.28,0.007,0,0,1403,Na,Yes,No,294.0667789,BEA,3,Tube,673,190.0,442.0,36,67,NRIM/CDS/No28B/2001 AEJ
615,17.7,12.38,0.19,1.82,0.54,0.87,0.019,0,0,0.042,0.0,0.11,0.0223,0.06,0.002,0.028,0.012,0.28,0.007,0,0,1403,Na,Yes,No,294.0667789,BEA,3,Tube,773,183.0,432.0,36,64,NRIM/CDS/No28B/2001 AEJ
616,17.7,12.38,0.19,1.82,0.54,0.87,0.019,0,0,0.042,0.0,0.11,0.0223,0.06,0.002,0.028,0.012,0.28,0.007,0,0,1403,Na,Yes,No,294.0667789,BEA,3,Tube,823,179.0,416.0,36,66,NRIM/CDS/No28B/2001 AEJ
617,17.7,12.38,0.19,1.82,0.54,0.87,0.019,0,0,0.042,0.0,0.11,0.0223,0.06,0.002,0.028,0.012,0.28,0.007,0,0,1403,Na,Yes,No,294.0667789,BEA,3,Tube,873,170.0,398.0,36,64,NRIM/CDS/No28B/2001 AEJ
618,17.7,12.38,0.19,1.82,0.54,0.87,0.019,0,0,0.042,0.0,0.11,0.0223,0.06,0.002,0.028,0.012,0.28,0.007,0,0,1403,Na,Yes,No,294.0667789,BEA,3,Tube,923,170.0,371.0,34,66,NRIM/CDS/No28B/2001 AEJ
619,17.7,12.38,0.19,1.82,0.54,0.87,0.019,0,0,0.042,0.0,0.11,0.0223,0.06,0.002,0.028,0.012,0.28,0.007,0,0,1403,Na,Yes,No,294.0667789,BEA,3,Tube,973,166.0,328.0,39,58,NRIM/CDS/No28B/2001 AEJ
620,17.7,12.38,0.19,1.82,0.54,0.87,0.019,0,0,0.042,0.0,0.11,0.0223,0.06,0.002,0.028,0.012,0.28,0.007,0,0,1403,Na,Yes,No,294.0667789,BEA,3,Tube,1023,161.0,278.0,39,52,NRIM/CDS/No28B/2001 AEJ
621,18.55,9.0,0.1,0.96,0.63,0.01,0.02,0,0,0.057,0.0,0.02,0.02,0.07,0.001,0.028,0.004,0.22,0.002,0,0,1373,1800,Yes,No,181.019336,BEA,15.8,Plate,298,245.0,630.0,65,77,NRIM/CDS/No32A/1995 AbW
622,18.55,9.0,0.1,0.96,0.63,0.01,0.02,0,0,0.057,0.0,0.02,0.02,0.07,0.001,0.028,0.004,0.22,0.002,0,0,1373,1800,Yes,No,181.019336,BEA,15.8,Plate,373,206.0,500.0,61,81,NRIM/CDS/No32A/1995 AbW
623,18.55,9.0,0.1,0.96,0.63,0.01,0.02,0,0,0.057,0.0,0.02,0.02,0.07,0.001,0.028,0.004,0.22,0.002,0,0,1373,1800,Yes,No,181.019336,BEA,15.8,Plate,473,183.0,457.0,47,81,NRIM/CDS/No32A/1995 AbW
624,18.55,9.0,0.1,0.96,0.63,0.01,0.02,0,0,0.057,0.0,0.02,0.02,0.07,0.001,0.028,0.004,0.22,0.002,0,0,1373,1800,Yes,No,181.019336,BEA,15.8,Plate,573,140.0,460.0,46,75,NRIM/CDS/No32A/1995 AbW
625,18.55,9.0,0.1,0.96,0.63,0.01,0.02,0,0,0.057,0.0,0.02,0.02,0.07,0.001,0.028,0.004,0.22,0.002,0,0,1373,1800,Yes,No,181.019336,BEA,15.8,Plate,673,161.0,458.0,47,73,NRIM/CDS/No32A/1995 AbW
626,18.55,9.0,0.1,0.96,0.63,0.01,0.02,0,0,0.057,0.0,0.02,0.02,0.07,0.001,0.028,0.004,0.22,0.002,0,0,1373,1800,Yes,No,181.019336,BEA,15.8,Plate,773,151.0,430.0,45,72,NRIM/CDS/No32A/1995 AbW
627,18.55,9.0,0.1,0.96,0.63,0.01,0.02,0,0,0.057,0.0,0.02,0.02,0.07,0.001,0.028,0.004,0.22,0.002,0,0,1373,1800,Yes,No,181.019336,BEA,15.8,Plate,823,149.0,402.0,44,70,NRIM/CDS/No32A/1995 AbW
628,18.55,9.0,0.1,0.96,0.63,0.01,0.02,0,0,0.057,0.0,0.02,0.02,0.07,0.001,0.028,0.004,0.22,0.002,0,0,1373,1800,Yes,No,181.019336,BEA,15.8,Plate,873,141.0,370.0,46,73,NRIM/CDS/No32A/1995 AbW
