Repository: VaibhavGhorpade1999/End_to_End_UTS_Steel_Strength_Prediction

# End_to_End_UTS_Steel_Strength_Prediction

File: data/.ipynb_checkpoints/Data-checkpoint.csv (part 4 of 9)
,Cr,Ni,Mo,Mn,Si,Nb,Ti,Zr,Ta,V,W,Cu,N,C,B,P,S,Co,Al,Sn,Pb,Solution_treatment_temperature,Solution_treatment_time(s),Water_Quenched_after_s.t.,Air_Quenched_after_s.t.,Grains mm-2,Type of melting,Size of ingot,Product form,Temperature (K),0.2%proof_stress (M Pa),UTS (M Pa),Elongation (%),Area_reduction (%),Comments
629,18.55,9.0,0.1,0.96,0.63,0.01,0.02,0,0,0.057,0.0,0.02,0.02,0.07,0.001,0.028,0.004,0.22,0.002,0,0,1373,1800,Yes,No,181.019336,BEA,15.8,Plate,923,134.0,313.0,55,76,NRIM/CDS/No32A/1995 AbW
630,18.55,9.0,0.1,0.96,0.63,0.01,0.02,0,0,0.057,0.0,0.02,0.02,0.07,0.001,0.028,0.004,0.22,0.002,0,0,1373,1800,Yes,No,181.019336,BEA,15.8,Plate,973,129.0,254.0,75,75,NRIM/CDS/No32A/1995 AbW
631,18.55,9.0,0.1,0.96,0.63,0.01,0.02,0,0,0.057,0.0,0.02,0.02,0.07,0.001,0.028,0.004,0.22,0.002,0,0,1373,1800,Yes,No,181.019336,BEA,15.8,Plate,1023,119.0,204.0,89,76,NRIM/CDS/No32A/1995 AbW
632,18.53,9.1,0.12,0.88,0.54,0.005,0.02,0,0,0.052,0.0,0.06,0.023,0.05,0.0004,0.029,0.01,0.21,0.023,0,0,1373,1800,Yes,No,512,BEA,15.5,Plate,298,229.0,645.0,64,72,NRIM/CDS/No32A/1995 AbX
633,18.53,9.1,0.12,0.88,0.54,0.005,0.02,0,0,0.052,0.0,0.06,0.023,0.05,0.0004,0.029,0.01,0.21,0.023,0,0,1373,1800,Yes,No,512,BEA,15.5,Plate,373,198.0,489.0,55,71,NRIM/CDS/No32A/1995 AbX
634,18.53,9.1,0.12,0.88,0.54,0.005,0.02,0,0,0.052,0.0,0.06,0.023,0.05,0.0004,0.029,0.01,0.21,0.023,0,0,1373,1800,Yes,No,512,BEA,15.5,Plate,473,178.0,454.0,45,76,NRIM/CDS/No32A/1995 AbX
635,18.53,9.1,0.12,0.88,0.54,0.005,0.02,0,0,0.052,0.0,0.06,0.023,0.05,0.0004,0.029,0.01,0.21,0.023,0,0,1373,1800,Yes,No,512,BEA,15.5,Plate,573,164.0,446.0,43,70,NRIM/CDS/No32A/1995 AbX
636,18.53,9.1,0.12,0.88,0.54,0.005,0.02,0,0,0.052,0.0,0.06,0.023,0.05,0.0004,0.029,0.01,0.21,0.023,0,0,1373,1800,Yes,No,512,BEA,15.5,Plate,673,149.0,438.0,42,61,NRIM/CDS/No32A/1995 AbX
637,18.53,9.1,0.12,0.88,0.54,0.005,0.02,0,0,0.052,0.0,0.06,0.023,0.05,0.0004,0.029,0.01,0.21,0.023,0,0,1373,1800,Yes,No,512,BEA,15.5,Plate,723,147.0,428.0,42,63,NRIM/CDS/No32A/1995 AbX
638,18.53,9.1,0.12,0.88,0.54,0.005,0.02,0,0,0.052,0.0,0.06,0.023,0.05,0.0004,0.029,0.01,0.21,0.023,0,0,1373,1800,Yes,No,512,BEA,15.5,Plate,773,147.0,412.0,40,60,NRIM/CDS/No32A/1995 AbX
639,18.53,9.1,0.12,0.88,0.54,0.005,0.02,0,0,0.052,0.0,0.06,0.023,0.05,0.0004,0.029,0.01,0.21,0.023,0,0,1373,1800,Yes,No,512,BEA,15.5,Plate,823,146.0,387.0,41,66,NRIM/CDS/No32A/1995 AbX
640,18.53,9.1,0.12,0.88,0.54,0.005,0.02,0,0,0.052,0.0,0.06,0.023,0.05,0.0004,0.029,0.01,0.21,0.023,0,0,1373,1800,Yes,No,512,BEA,15.5,Plate,873,136.0,347.0,36,68,NRIM/CDS/No32A/1995 AbX
641,18.53,9.1,0.12,0.88,0.54,0.005,0.02,0,0,0.052,0.0,0.06,0.023,0.05,0.0004,0.029,0.01,0.21,0.023,0,0,1373,1800,Yes,No,512,BEA,15.5,Plate,923,122.0,292.0,46,73,NRIM/CDS/No32A/1995 AbX
642,18.53,9.1,0.12,0.88,0.54,0.005,0.02,0,0,0.052,0.0,0.06,0.023,0.05,0.0004,0.029,0.01,0.21,0.023,0,0,1373,1800,Yes,No,512,BEA,15.5,Plate,973,115.0,243.0,65,82,NRIM/CDS/No32A/1995 AbX
643,17.05,12.6,2.24,1.1,0.7,0.001,0.03,0,0,0.0,0.0,0.31,0.017,0.05,0.003,0.034,0.003,0.0,0.002,0,0,1373,1800,Yes,No,388.023441,BEA,16,Plate,298,263.0,604.0,58,78,NRIM/CDS/No42/1996 AaD
644,17.05,12.6,2.24,1.1,0.7,0.001,0.03,0,0,0.0,0.0,0.31,0.017,0.05,0.003,0.034,0.003,0.0,0.002,0,0,1373,1800,Yes,No,388.023441,BEA,16,Plate,773,166.0,502.0,42,60,NRIM/CDS/No42/1996 AaD
645,17.05,12.6,2.24,1.1,0.7,0.001,0.03,0,0,0.0,0.0,0.31,0.017,0.05,0.003,0.034,0.003,0.0,0.002,0,0,1373,1800,Yes,No,388.023441,BEA,16,Plate,823,162.0,485.0,39,60,NRIM/CDS/No42/1996 AaD
646,17.05,12.6,2.24,1.1,0.7,0.001,0.03,0,0,0.0,0.0,0.31,0.017,0.05,0.003,0.034,0.003,0.0,0.002,0,0,1373,1800,Yes,No,388.023441,BEA,16,Plate,873,167.0,451.0,40,63,NRIM/CDS/No42/1996 AaD
647,17.05,12.6,2.24,1.1,0.7,0.001,0.03,0,0,0.0,0.0,0.31,0.017,0.05,0.003,0.034,0.003,0.0,0.002,0,0,1373,1800,Yes,No,388.023441,BEA,16,Plate,923,170.0,372.0,54,68,NRIM/CDS/No42/1996 AaD
648,17.05,12.6,2.24,1.1,0.7,0.001,0.03,0,0,0.0,0.0,0.31,0.017,0.05,0.003,0.034,0.003,0.0,0.002,0,0,1373,1800,Yes,No,388.023441,BEA,16,Plate,973,158.0,318.0,51,61,NRIM/CDS/No42/1996 AaD
649,17.05,12.6,2.24,1.1,0.7,0.001,0.03,0,0,0.0,0.0,0.31,0.017,0.05,0.003,0.034,0.003,0.0,0.002,0,0,1373,1800,Yes,No,388.023441,BEA,16,Plate,1023,142.0,260.0,65,76,NRIM/CDS/No42/1996 AaD
650,17.05,12.6,2.24,1.1,0.7,0.001,0.03,0,0,0.0,0.0,0.31,0.017,0.05,0.003,0.034,0.003,0.0,0.002,0,0,1373,1800,Yes,No,388.023441,BEA,16,Plate,1073,122.0,206.0,81,86,NRIM/CDS/No42/1996 AaD
651,16.39,10.67,2.11,0.81,0.56,0.0005,0.0006,0,0,0.0,0.0,0.27,0.081,0.012,0.0005,0.024,0.004,0.0,0.011,0,0,1323,1800,Yes,No,548.7480128,BEA,14.7,Plate,298,279.0,598.0,60,80,NRIM/CDS/No45/1997 AaM
652,16.39,10.67,2.11,0.81,0.56,0.0005,0.0006,0,0,0.0,0.0,0.27,0.081,0.012,0.0005,0.024,0.004,0.0,0.011,0,0,1323,1800,Yes,No,548.7480128,BEA,14.7,Plate,373,218.0,512.0,49,78,NRIM/CDS/No45/1997 AaM
653,16.39,10.67,2.11,0.81,0.56,0.0005,0.0006,0,0,0.0,0.0,0.27,0.081,0.012,0.0005,0.024,0.004,0.0,0.011,0,0,1323,1800,Yes,No,548.7480128,BEA,14.7,Plate,473,187.0,465.0,45,78,NRIM/CDS/No45/1997 AaM
654,16.39,10.67,2.11,0.81,0.56,0.0005,0.0006,0,0,0.0,0.0,0.27,0.081,0.012,0.0005,0.024,0.004,0.0,0.011,0,0,1323,1800,Yes,No,548.7480128,BEA,14.7,Plate,573,160.0,447.0,41,75,NRIM/CDS/No45/1997 AaM
655,16.39,10.67,2.11,0.81,0.56,0.0005,0.0006,0,0,0.0,0.0,0.27,0.081,0.012,0.0005,0.024,0.004,0.0,0.011,0,0,1323,1800,Yes,No,548.7480128,BEA,14.7,Plate,673,153.0,423.0,40,71,NRIM/CDS/No45/1997 AaM
656,16.39,10.67,2.11,0.81,0.56,0.0005,0.0006,0,0,0.0,0.0,0.27,0.081,0.012,0.0005,0.024,0.004,0.0,0.011,0,0,1323,1800,Yes,No,548.7480128,BEA,14.7,Plate,773,159.0,427.0,40,73,NRIM/CDS/No45/1997 AaM
657,16.39,10.67,2.11,0.81,0.56,0.0005,0.0006,0,0,0.0,0.0,0.27,0.081,0.012,0.0005,0.024,0.004,0.0,0.011,0,0,1323,1800,Yes,No,548.7480128,BEA,14.7,Plate,823,148.0,412.0,41,72,NRIM/CDS/No45/1997 AaM
658,16.39,10.67,2.11,0.81,0.56,0.0005,0.0006,0,0,0.0,0.0,0.27,0.081,0.012,0.0005,0.024,0.004,0.0,0.011,0,0,1323,1800,Yes,No,548.7480128,BEA,14.7,Plate,873,142.0,393.0,43,74,NRIM/CDS/No45/1997 AaM
659,16.39,10.67,2.11,0.81,0.56,0.0005,0.0006,0,0,0.0,0.0,0.27,0.081,0.012,0.0005,0.024,0.004,0.0,0.011,0,0,1323,1800,Yes,No,548.7480128,BEA,14.7,Plate,923,155.0,351.0,46,76,NRIM/CDS/No45/1997 AaM
660,16.39,10.67,2.11,0.81,0.56,0.0005,0.0006,0,0,0.0,0.0,0.27,0.081,0.012,0.0005,0.024,0.004,0.0,0.011,0,0,1323,1800,Yes,No,548.7480128,BEA,14.7,Plate,973,134.0,298.0,61,81,NRIM/CDS/No45/1997 AaM
661,16.39,10.67,2.11,0.81,0.56,0.0005,0.0006,0,0,0.0,0.0,0.27,0.081,0.012,0.0005,0.024,0.004,0.0,0.011,0,0,1323,1800,Yes,No,548.7480128,BEA,14.7,Plate,1023,129.0,245.0,73,86,NRIM/CDS/No45/1997 AaM
662,16.39,10.67,2.11,0.81,0.56,0.0005,0.0006,0,0,0.0,0.0,0.27,0.081,0.012,0.0005,0.024,0.004,0.0,0.011,0,0,1323,1800,Yes,No,548.7480128,BEA,14.7,Plate,1073,110.0,197.0,89,91,NRIM/CDS/No45/1997 AaM
663,19.1,8.4,0.04,0.91,0.49,0.1,0.1,0,0,0.05,0.0,0.0,0.0,0.06,0.0,0.026,0.01,0.04,0.0,0,0,1373,3600,Yes,No,Na,BEA,Na,Bar,293,222.610955,644.296905,60,Na,
664,19.1,8.4,0.04,0.91,0.49,0.1,0.1,0,0,0.05,0.0,0.0,0.0,0.06,0.0,0.026,0.01,0.04,0.0,0,0,1373,3600,Yes,No,Na,BEA,Na,Bar,373,194.17167,484.44851,58,Na,
665,19.1,8.4,0.04,0.91,0.49,0.1,0.1,0,0,0.05,0.0,0.0,0.0,0.06,0.0,0.026,0.01,0.04,0.0,0,0,1373,3600,Yes,No,Na,BEA,Na,Bar,473,160.82906,432.473265,45,Na,
666,19.1,8.4,0.04,0.91,0.49,0.1,0.1,0,0,0.05,0.0,0.0,0.0,0.06,0.0,0.026,0.01,0.04,0.0,0,0,1373,3600,Yes,No,Na,BEA,Na,Bar,673,132.389775,415.80196,41,Na,
667,19.1,8.4,0.04,0.91,0.49,0.1,0.1,0,0,0.05,0.0,0.0,0.0,0.06,0.0,0.026,0.01,0.04,0.0,0,0,1373,3600,Yes,No,Na,BEA,Na,Bar,773,125.52512,382.45935,38,Na,
668,19.1,8.4,0.04,0.91,0.49,0.1,0.1,0,0,0.05,0.0,0.0,0.0,0.06,0.0,0.026,0.01,0.04,0.0,0,0,1373,3600,Yes,No,Na,BEA,Na,Bar,873,125.52512,316.754795,41,Na,
669,19.1,8.4,0.04,0.91,0.49,0.1,0.1,0,0,0.05,0.0,0.0,0.0,0.06,0.0,0.026,0.01,0.04,0.0,0,0,1373,3600,Yes,No,Na,BEA,Na,Bar,973,105.91182,255.953565,42,Na,
670,18.9,8.92,0.1,0.89,0.72,0.1,0.1,0,0,0.05,0.0,0.0,0.0,0.05,0.0,0.02,0.01,0.14,0.0,0,0,1373,3600,Yes,No,Na,BEA,Na,Plate,293,324.600115,653.12289,59.3,Na,
671,18.9,8.92,0.1,0.89,0.72,0.1,0.1,0,0,0.05,0.0,0.0,0.0,0.05,0.0,0.02,0.01,0.14,0.0,0,0,1373,3600,Yes,No,Na,BEA,Na,Plate,373,292.23817,507.98447,54.2,Na,
672,18.9,8.92,0.1,0.89,0.72,0.1,0.1,0,0,0.05,0.0,0.0,0.0,0.05,0.0,0.02,0.01,0.14,0.0,0,0,1373,3600,Yes,No,Na,BEA,Na,Plate,473,242.224255,454.047895,40.1,Na,
673,18.9,8.92,0.1,0.89,0.72,0.1,0.1,0,0,0.05,0.0,0.0,0.0,0.05,0.0,0.02,0.01,0.14,0.0,0,0,1373,3600,Yes,No,Na,BEA,Na,Plate,573,282.43152,437.37659,30.6,Na,
674,18.9,8.92,0.1,0.89,0.72,0.1,0.1,0,0,0.05,0.0,0.0,0.0,0.05,0.0,0.02,0.01,0.14,0.0,0,0,1373,3600,Yes,No,Na,BEA,Na,Plate,673,276.54753,440.318585,35.1,Na,
675,18.9,8.92,0.1,0.89,0.72,0.1,0.1,0,0,0.05,0.0,0.0,0.0,0.05,0.0,0.02,0.01,0.14,0.0,0,0,1373,3600,Yes,No,Na,BEA,Na,Plate,773,217.70763,413.84063,39,Na,
676,18.9,8.92,0.1,0.89,0.72,0.1,0.1,0,0,0.05,0.0,0.0,0.0,0.05,0.0,0.02,0.01,0.14,0.0,0,0,1373,3600,Yes,No,Na,BEA,Na,Plate,873,196.133,362.84605,39.6,Na,
677,18.9,8.92,0.1,0.89,0.72,0.1,0.1,0,0,0.05,0.0,0.0,0.0,0.05,0.0,0.02,0.01,0.14,0.0,0,0,1373,3600,Yes,No,Na,BEA,Na,Plate,973,193.191005,271.644205,46.2,Na,
678,18.5,9.8,0.24,1.62,0.5,0.02,0.02,0,0,0.0,0.0,0.0,0.0,0.065,0.0,0.029,0.015,0.0,0.0,0,0,Na,Na,Na,Na,Na,BEA,Na,Tube,293,241.24359,612.915625,60,Na,
679,18.5,9.8,0.24,1.62,0.5,0.02,0.02,0,0,0.0,0.0,0.0,0.0,0.065,0.0,0.029,0.015,0.0,0.0,0,0,Na,Na,Na,Na,Na,BEA,Na,Tube,473,155.925735,489.351835,49,Na,
680,18.5,9.8,0.24,1.62,0.5,0.02,0.02,0,0,0.0,0.0,0.0,0.0,0.065,0.0,0.029,0.015,0.0,0.0,0,0,Na,Na,Na,Na,Na,BEA,Na,Tube,573,148.080415,487.390505,43,Na,
681,18.5,9.8,0.24,1.62,0.5,0.02,0.02,0,0,0.0,0.0,0.0,0.0,0.065,0.0,0.029,0.015,0.0,0.0,0,0,Na,Na,Na,Na,Na,BEA,Na,Tube,673,132.389775,481.506515,48,Na,
682,18.5,9.8,0.24,1.62,0.5,0.02,0.02,0,0,0.0,0.0,0.0,0.0,0.065,0.0,0.029,0.015,0.0,0.0,0,0,Na,Na,Na,Na,Na,BEA,Na,Tube,773,117.6798,454.047895,44,Na,
683,18.5,9.8,0.24,1.62,0.5,0.02,0.02,0,0,0.0,0.0,0.0,0.0,0.065,0.0,0.029,0.015,0.0,0.0,0,0,Na,Na,Na,Na,Na,BEA,Na,Tube,823,107.87315,432.473265,40,Na,
684,18.5,9.8,0.24,1.62,0.5,0.02,0.02,0,0,0.0,0.0,0.0,0.0,0.065,0.0,0.029,0.015,0.0,0.0,0,0,Na,Na,Na,Na,Na,BEA,Na,Tube,873,109.83448,397.169325,42,Na,
685,18.5,9.8,0.24,1.62,0.5,0.02,0.02,0,0,0.0,0.0,0.0,0.0,0.065,0.0,0.029,0.015,0.0,0.0,0,0,Na,Na,Na,Na,Na,BEA,Na,Tube,923,107.87315,357.942725,43,Na,
686,18.4,10.32,0.08,1.52,0.43,0.02,0.02,0,0,0.0,0.0,0.0,0.0,0.05,0.0,0.016,0.021,0.0,0.0,0,0,1373,Na,Yes,No,Na,BEA,Na,Tube,293,212.804305,566.82437,60,Na,
687,18.4,10.32,0.08,1.52,0.43,0.02,0.02,0,0,0.0,0.0,0.0,0.0,0.05,0.0,0.016,0.021,0.0,0.0,0,0,1373,Na,Yes,No,Na,BEA,Na,Tube,473,125.52512,437.37659,46,Na,
688,18.4,10.32,0.08,1.52,0.43,0.02,0.02,0,0,0.0,0.0,0.0,0.0,0.05,0.0,0.016,0.021,0.0,0.0,0,0,1373,Na,Yes,No,Na,BEA,Na,Tube,573,104.931155,407.95664,41,Na,
689,18.4,10.32,0.08,1.52,0.43,0.02,0.02,0,0,0.0,0.0,0.0,0.0,0.05,0.0,0.016,0.021,0.0,0.0,0,0,1373,Na,Yes,No,Na,BEA,Na,Tube,673,110.815145,422.666615,40,Na,
690,18.4,10.32,0.08,1.52,0.43,0.02,0.02,0,0,0.0,0.0,0.0,0.0,0.05,0.0,0.016,0.021,0.0,0.0,0,0,1373,Na,Yes,No,Na,BEA,Na,Tube,773,97.085835,405.014645,43,Na,
691,18.4,10.32,0.08,1.52,0.43,0.02,0.02,0,0,0.0,0.0,0.0,0.0,0.05,0.0,0.016,0.021,0.0,0.0,0,0,1373,Na,Yes,No,Na,BEA,Na,Tube,823,97.085835,381.478685,42,Na,
692,18.4,10.32,0.08,1.52,0.43,0.02,0.02,0,0,0.0,0.0,0.0,0.0,0.05,0.0,0.016,0.021,0.0,0.0,0,0,1373,Na,Yes,No,Na,BEA,Na,Tube,873,92.18251,355.00073,39,Na,
693,18.4,10.32,0.08,1.52,0.43,0.02,0.02,0,0,0.0,0.0,0.0,0.0,0.05,0.0,0.016,0.021,0.0,0.0,0,0,1373,Na,Yes,No,Na,BEA,Na,Tube,923,83.356525,308.909475,38,Na,
694,18.33,10.36,0.65,1.49,0.49,0.02,0.02,0,0,0.0,0.0,0.0,0.0,0.08,0.0,0.024,0.009,0.0,0.0,0,0,1373,Na,Yes,No,Na,BEA,Na,Tube,293,227.51428,564.86304,64,Na,
695,18.33,10.36,0.65,1.49,0.49,0.02,0.02,0,0,0.0,0.0,0.0,0.0,0.08,0.0,0.024,0.009,0.0,0.0,0,0,1373,Na,Yes,No,Na,BEA,Na,Tube,473,147.09975,457.970555,49,Na,
696,18.33,10.36,0.65,1.49,0.49,0.02,0.02,0,0,0.0,0.0,0.0,0.0,0.08,0.0,0.024,0.009,0.0,0.0,0,0,1373,Na,Yes,No,Na,BEA,Na,Tube,573,140.235095,451.1059,47,Na,
697,18.33,10.36,0.65,1.49,0.49,0.02,0.02,0,0,0.0,0.0,0.0,0.0,0.08,0.0,0.024,0.009,0.0,0.0,0,0,1373,Na,Yes,No,Na,BEA,Na,Tube,673,128.467115,454.047895,50,Na,
698,18.33,10.36,0.65,1.49,0.49,0.02,0.02,0,0,0.0,0.0,0.0,0.0,0.08,0.0,0.024,0.009,0.0,0.0,0,0,1373,Na,Yes,No,Na,BEA,Na,Tube,773,121.60246,430.511935,46,Na,
699,18.33,10.36,0.65,1.49,0.49,0.02,0.02,0,0,0.0,0.0,0.0,0.0,0.08,0.0,0.024,0.009,0.0,0.0,0,0,1373,Na,Yes,No,Na,BEA,Na,Tube,823,106.892485,408.937305,42,Na,
700,18.33,10.36,0.65,1.49,0.49,0.02,0.02,0,0,0.0,0.0,0.0,0.0,0.08,0.0,0.024,0.009,0.0,0.0,0,0,1373,Na,Yes,No,Na,BEA,Na,Tube,873,104.931155,386.38201,44,Na,
701,18.33,10.36,0.65,1.49,0.49,0.02,0.02,0,0,0.0,0.0,0.0,0.0,0.08,0.0,0.024,0.009,0.0,0.0,0,0,1373,Na,Yes,No,Na,BEA,Na,Tube,923,104.931155,355.00073,42,Na,
702,18.23,10.26,0.37,1.52,0.49,0.21,0.02,0,0,0.0,0.0,0.0,0.0,0.05,0.0,0.022,0.006,0.0,0.0,0,0,1373,Na,Yes,No,Na,BEA,Na,Tube,293,231.43694,560.94038,64,Na,
703,18.23,10.26,0.37,1.52,0.49,0.21,0.02,0,0,0.0,0.0,0.0,0.0,0.05,0.0,0.022,0.006,0.0,0.0,0,0,1373,Na,Yes,No,Na,BEA,Na,Tube,473,145.13842,446.202575,46,Na,
704,18.23,10.26,0.37,1.52,0.49,0.21,0.02,0,0,0.0,0.0,0.0,0.0,0.05,0.0,0.022,0.006,0.0,0.0,0,0,1373,Na,Yes,No,Na,BEA,Na,Tube,573,137.2931,440.318585,46,Na,
705,18.23,10.26,0.37,1.52,0.49,0.21,0.02,0,0,0.0,0.0,0.0,0.0,0.05,0.0,0.022,0.006,0.0,0.0,0,0,1373,Na,Yes,No,Na,BEA,Na,Tube,673,112.776475,432.473265,46,Na,
706,18.23,10.26,0.37,1.52,0.49,0.21,0.02,0,0,0.0,0.0,0.0,0.0,0.05,0.0,0.022,0.006,0.0,0.0,0,0,1373,Na,Yes,No,Na,BEA,Na,Tube,773,125.52512,415.80196,44,Na,
707,18.23,10.26,0.37,1.52,0.49,0.21,0.02,0,0,0.0,0.0,0.0,0.0,0.05,0.0,0.022,0.006,0.0,0.0,0,0,1373,Na,Yes,No,Na,BEA,Na,Tube,823,92.18251,384.42068,42,Na,
708,18.23,10.26,0.37,1.52,0.49,0.21,0.02,0,0,0.0,0.0,0.0,0.0,0.05,0.0,0.022,0.006,0.0,0.0,0,0,1373,Na,Yes,No,Na,BEA,Na,Tube,873,94.14384,359.904055,43,Na,
709,18.23,10.26,0.37,1.52,0.49,0.21,0.02,0,0,0.0,0.0,0.0,0.0,0.05,0.0,0.022,0.006,0.0,0.0,0,0,1373,Na,Yes,No,Na,BEA,Na,Tube,923,109.83448,330.484105,43,Na,
710,19.8,10.0,0.14,1.55,0.54,0.02,0.02,0,0,0.0,0.0,0.0,0.0,0.055,0.0,0.028,0.015,0.0,0.0,0,0,1323,Na,No,Yes,Na,BEA,Na,Tube,293,187.307015,538.385085,60,Na,
711,19.8,10.0,0.14,1.55,0.54,0.02,0.02,0,0,0.0,0.0,0.0,0.0,0.055,0.0,0.028,0.015,0.0,0.0,0,0,1323,Na,No,Yes,Na,BEA,Na,Tube,423,117.6798,452.086565,51,Na,
712,19.8,10.0,0.14,1.55,0.54,0.02,0.02,0,0,0.0,0.0,0.0,0.0,0.055,0.0,0.028,0.015,0.0,0.0,0,0,1323,Na,No,Yes,Na,BEA,Na,Tube,523,107.87315,424.627945,43,Na,
713,19.8,10.0,0.14,1.55,0.54,0.02,0.02,0,0,0.0,0.0,0.0,0.0,0.055,0.0,0.028,0.015,0.0,0.0,0,0,1323,Na,No,Yes,Na,BEA,Na,Tube,573,100.02783,418.743955,47,Na,
714,19.8,10.0,0.14,1.55,0.54,0.02,0.02,0,0,0.0,0.0,0.0,0.0,0.055,0.0,0.028,0.015,0.0,0.0,0,0,1323,Na,No,Yes,Na,BEA,Na,Tube,673,96.10517,413.84063,49,Na,
715,19.8,10.0,0.14,1.55,0.54,0.02,0.02,0,0,0.0,0.0,0.0,0.0,0.055,0.0,0.028,0.015,0.0,0.0,0,0,1323,Na,No,Yes,Na,BEA,Na,Tube,773,86.29852,395.207995,48,Na,
716,19.8,10.0,0.14,1.55,0.54,0.02,0.02,0,0,0.0,0.0,0.0,0.0,0.055,0.0,0.028,0.015,0.0,0.0,0,0,1323,Na,No,Yes,Na,BEA,Na,Tube,823,83.356525,378.53669,45,Na,
717,19.8,10.0,0.14,1.55,0.54,0.02,0.02,0,0,0.0,0.0,0.0,0.0,0.055,0.0,0.028,0.015,0.0,0.0,0,0,1323,Na,No,Yes,Na,BEA,Na,Tube,873,83.356525,353.0394,39,Na,
718,19.8,10.0,0.14,1.55,0.54,0.02,0.02,0,0,0.0,0.0,0.0,0.0,0.055,0.0,0.028,0.015,0.0,0.0,0,0,1323,Na,No,Yes,Na,BEA,Na,Tube,923,77.472535,324.600115,47,Na,
719,19.3,10.1,0.0,1.52,0.52,0.0,0.0,0,0,0.0,0.0,0.0,0.0,0.06,0.0,0.026,0.017,0.038,0.0,0,0,1323,Na,No,Yes,Na,BEA,Na,Tube,293,204.958985,547.21,67,Na,
720,19.37,9.44,0.005,1.62,0.62,0.006,0.013,0,0,0.03,0.0,0.06,0.0,0.05,0.0,0.003,0.016,0.025,0.0,0,0,1293,Na,Yes,No,Na,BEA,Na,Bar,293,254.9729,568.7857,63.5,Na,
721,19.37,9.44,0.005,1.62,0.62,0.006,0.013,0,0,0.03,0.0,0.06,0.0,0.05,0.0,0.003,0.016,0.025,0.0,0,0,1293,Na,Yes,No,Na,BEA,Na,Bar,473,160.82906,444.241245,51,Na,
722,19.37,9.44,0.005,1.62,0.62,0.006,0.013,0,0,0.03,0.0,0.06,0.0,0.05,0.0,0.003,0.016,0.025,0.0,0,0,1293,Na,Yes,No,Na,BEA,Na,Bar,573,151.02241,422.666615,43,Na,
723,19.37,9.44,0.005,1.62,0.62,0.006,0.013,0,0,0.03,0.0,0.06,0.0,0.05,0.0,0.003,0.016,0.025,0.0,0,0,1293,Na,Yes,No,Na,BEA,Na,Bar,673,152.98374,427.56994,46,Na,
724,19.37,9.44,0.005,1.62,0.62,0.006,0.013,0,0,0.03,0.0,0.06,0.0,0.05,0.0,0.003,0.016,0.025,0.0,0,0,1293,Na,Yes,No,Na,BEA,Na,Bar,773,126.505785,400.11132,44,Na,
725,19.37,9.44,0.005,1.62,0.62,0.006,0.013,0,0,0.03,0.0,0.06,0.0,0.05,0.0,0.003,0.016,0.025,0.0,0,0,1293,Na,Yes,No,Na,BEA,Na,Bar,873,134.351105,347.15541,42,Na,
726,18.0,9.52,0.0,1.02,0.81,0.0,0.0,0,0,0.0,0.0,0.0,0.0,0.05,0.0,0.002,0.006,0.0,0.0,0,0,1323,Na,No,Yes,Na,BEA,Na,Bar,293,211.82364,607.031635,70.3,Na,
727,18.0,9.52,0.0,1.02,0.81,0.0,0.0,0,0,0.0,0.0,0.0,0.0,0.05,0.0,0.002,0.006,0.0,0.0,0,0,1323,Na,No,Yes,Na,BEA,Na,Bar,473,136.312435,448.163905,46.8,Na,
728,18.0,9.52,0.0,1.02,0.81,0.0,0.0,0,0,0.0,0.0,0.0,0.0,0.05,0.0,0.002,0.006,0.0,0.0,0,0,1323,Na,No,Yes,Na,BEA,Na,Bar,573,143.17709,452.086565,44.2,Na,
729,18.0,9.52,0.0,1.02,0.81,0.0,0.0,0,0,0.0,0.0,0.0,0.0,0.05,0.0,0.002,0.006,0.0,0.0,0,0,1323,Na,No,Yes,Na,BEA,Na,Bar,673,114.737805,437.37659,45.6,Na,
730,18.0,9.52,0.0,1.02,0.81,0.0,0.0,0,0,0.0,0.0,0.0,0.0,0.05,0.0,0.002,0.006,0.0,0.0,0,0,1323,Na,No,Yes,Na,BEA,Na,Bar,773,106.892485,413.84063,40.1,Na,
731,18.0,9.52,0.0,1.02,0.81,0.0,0.0,0,0,0.0,0.0,0.0,0.0,0.05,0.0,0.002,0.006,0.0,0.0,0,0,1323,Na,No,Yes,Na,BEA,Na,Bar,873,112.776475,379.517355,40.1,Na,
732,18.0,9.52,0.0,1.02,0.81,0.0,0.0,0,0,0.0,0.0,0.0,0.0,0.05,0.0,0.002,0.006,0.0,0.0,0,0,1323,Na,No,Yes,Na,BEA,Na,Bar,973,97.085835,277.528195,55,Na,
733,18.25,9.84,0.0,1.58,0.67,0.0,0.0,0,0,0.0,0.0,0.0,0.0,0.04,0.0,0.024,0.01,0.0,0.0,0,0,1373,Na,Yes,No,Na,BEA,Na,Tube,293,191.229675,551.13373,60,Na,
734,18.25,9.84,0.0,1.58,0.67,0.0,0.0,0,0,0.0,0.0,0.0,0.0,0.04,0.0,0.024,0.01,0.0,0.0,0,0,1373,Na,Yes,No,Na,BEA,Na,Tube,473,129.44778,429.53127,48,Na,
735,18.25,9.84,0.0,1.58,0.67,0.0,0.0,0,0,0.0,0.0,0.0,0.0,0.04,0.0,0.024,0.01,0.0,0.0,0,0,1373,Na,Yes,No,Na,BEA,Na,Tube,573,131.40911,416.782625,42,Na,
736,18.25,9.84,0.0,1.58,0.67,0.0,0.0,0,0,0.0,0.0,0.0,0.0,0.04,0.0,0.024,0.01,0.0,0.0,0,0,1373,Na,Yes,No,Na,BEA,Na,Tube,673,132.389775,416.782625,40,Na,
737,18.25,9.84,0.0,1.58,0.67,0.0,0.0,0,0,0.0,0.0,0.0,0.0,0.04,0.0,0.024,0.01,0.0,0.0,0,0,1373,Na,Yes,No,Na,BEA,Na,Tube,773,110.815145,397.169325,40,Na,
738,18.25,9.84,0.0,1.58,0.67,0.0,0.0,0,0,0.0,0.0,0.0,0.0,0.04,0.0,0.024,0.01,0.0,0.0,0,0,1373,Na,Yes,No,Na,BEA,Na,Tube,823,101.98916,389.324005,39,Na,
739,18.25,9.84,0.0,1.58,0.67,0.0,0.0,0,0,0.0,0.0,0.0,0.0,0.04,0.0,0.024,0.01,0.0,0.0,0,0,1373,Na,Yes,No,Na,BEA,Na,Tube,873,101.98916,350.097405,40,Na,
740,18.25,9.84,0.0,1.58,0.67,0.0,0.0,0,0,0.0,0.0,0.0,0.0,0.04,0.0,0.024,0.01,0.0,0.0,0,0,1373,Na,Yes,No,Na,BEA,Na,Tube,923,83.356525,322.638785,43,Na,
741,18.25,9.84,0.0,1.58,0.67,0.0,0.0,0,0,0.0,0.0,0.0,0.0,0.04,0.0,0.024,0.01,0.0,0.0,0,0,1373,Na,Yes,No,Na,BEA,Na,Tube,293,202.01699,550.153065,62,Na,
742,18.25,9.84,0.0,1.58,0.67,0.0,0.0,0,0,0.0,0.0,0.0,0.0,0.04,0.0,0.024,0.01,0.0,0.0,0,0,1373,Na,Yes,No,Na,BEA,Na,Tube,473,125.52512,422.666615,48,Na,
743,18.25,9.84,0.0,1.58,0.67,0.0,0.0,0,0,0.0,0.0,0.0,0.0,0.04,0.0,0.024,0.01,0.0,0.0,0,0,1373,Na,Yes,No,Na,BEA,Na,Tube,573,126.505785,413.84063,45,Na,
744,18.25,9.84,0.0,1.58,0.67,0.0,0.0,0,0,0.0,0.0,0.0,0.0,0.04,0.0,0.024,0.01,0.0,0.0,0,0,1373,Na,Yes,No,Na,BEA,Na,Tube,673,109.83448,413.84063,41,Na,
745,18.25,9.84,0.0,1.58,0.67,0.0,0.0,0,0,0.0,0.0,0.0,0.0,0.04,0.0,0.024,0.01,0.0,0.0,0,0,1373,Na,Yes,No,Na,BEA,Na,Tube,773,125.52512,392.266,40,Na,
746,18.25,9.84,0.0,1.58,0.67,0.0,0.0,0,0,0.0,0.0,0.0,0.0,0.04,0.0,0.024,0.01,0.0,0.0,0,0,1373,Na,Yes,No,Na,BEA,Na,Tube,823,92.18251,371.672035,39,Na,
747,18.25,9.84,0.0,1.58,0.67,0.0,0.0,0,0,0.0,0.0,0.0,0.0,0.04,0.0,0.024,0.01,0.0,0.0,0,0,1373,Na,Yes,No,Na,BEA,Na,Tube,873,89.240515,349.11674,41,Na,
748,18.25,9.84,0.0,1.58,0.67,0.0,0.0,0,0,0.0,0.0,0.0,0.0,0.04,0.0,0.024,0.01,0.0,0.0,0,0,1373,Na,Yes,No,Na,BEA,Na,Tube,293,209.86231,560.94038,64,Na,
749,18.18,10.05,0.0,1.41,0.58,0.0,0.0,0,0,0.0,0.0,0.0,0.0,0.05,0.0,0.021,0.006,0.0,0.0,0,0,1373,Na,Yes,No,Na,BEA,Na,Tube,473,137.2931,440.318585,50,Na,
750,18.18,10.05,0.0,1.41,0.58,0.0,0.0,0,0,0.0,0.0,0.0,0.0,0.05,0.0,0.021,0.006,0.0,0.0,0,0,1373,Na,Yes,No,Na,BEA,Na,Tube,573,131.40911,432.473265,46,Na,
751,18.18,10.05,0.0,1.41,0.58,0.0,0.0,0,0,0.0,0.0,0.0,0.0,0.05,0.0,0.021,0.006,0.0,0.0,0,0,1373,Na,Yes,No,Na,BEA,Na,Tube,673,129.44778,433.45393,47,Na,
752,18.18,10.05,0.0,1.41,0.58,0.0,0.0,0,0,0.0,0.0,0.0,0.0,0.05,0.0,0.021,0.006,0.0,0.0,0,0,1373,Na,Yes,No,Na,BEA,Na,Tube,773,117.6798,411.8793,44,Na,
753,18.18,10.05,0.0,1.41,0.58,0.0,0.0,0,0,0.0,0.0,0.0,0.0,0.05,0.0,0.021,0.006,0.0,0.0,0,0,1373,Na,Yes,No,Na,BEA,Na,Tube,823,109.83448,384.42068,44,Na,
754,18.18,10.05,0.0,1.41,0.58,0.0,0.0,0,0,0.0,0.0,0.0,0.0,0.05,0.0,0.021,0.006,0.0,0.0,0,0,1373,Na,Yes,No,Na,BEA,Na,Tube,873,112.776475,357.942725,42,Na,
755,18.18,10.05,0.0,1.41,0.58,0.0,0.0,0,0,0.0,0.0,0.0,0.0,0.05,0.0,0.021,0.006,0.0,0.0,0,0,1373,Na,Yes,No,Na,BEA,Na,Tube,923,137.2931,320.677455,42,Na,
756,18.86,10.13,0.0,1.46,0.5,0.0,0.0,0,0,0.0,0.0,0.0,0.0,0.04,0.0,0.017,0.012,0.0,0.0,0,0,1373,Na,Yes,No,Na,BEA,Na,Tube,293,212.804305,571.727695,63,Na,
757,18.86,10.13,0.0,1.46,0.5,0.0,0.0,0,0,0.0,0.0,0.0,0.0,0.04,0.0,0.017,0.012,0.0,0.0,0,0,1373,Na,Yes,No,Na,BEA,Na,Tube,473,155.925735,457.970555,44,Na,
758,18.86,10.13,0.0,1.46,0.5,0.0,0.0,0,0,0.0,0.0,0.0,0.0,0.04,0.0,0.017,0.012,0.0,0.0,0,0,1373,Na,Yes,No,Na,BEA,Na,Tube,573,137.2931,451.1059,41,Na,
759,18.86,10.13,0.0,1.46,0.5,0.0,0.0,0,0,0.0,0.0,0.0,0.0,0.04,0.0,0.017,0.012,0.0,0.0,0,0,1373,Na,Yes,No,Na,BEA,Na,Tube,673,136.312435,441.29925,41,Na,
760,18.86,10.13,0.0,1.46,0.5,0.0,0.0,0,0,0.0,0.0,0.0,0.0,0.04,0.0,0.017,0.012,0.0,0.0,0,0,1373,Na,Yes,No,Na,BEA,Na,Tube,773,107.87315,403.053315,40,Na,
761,18.86,10.13,0.0,1.46,0.5,0.0,0.0,0,0,0.0,0.0,0.0,0.0,0.04,0.0,0.017,0.012,0.0,0.0,0,0,1373,Na,Yes,No,Na,BEA,Na,Tube,823,112.776475,392.266,38,Na,
762,18.86,10.13,0.0,1.46,0.5,0.0,0.0,0,0,0.0,0.0,0.0,0.0,0.04,0.0,0.017,0.012,0.0,0.0,0,0,1373,Na,Yes,No,Na,BEA,Na,Tube,873,110.815145,362.84605,39,Na,
763,18.86,10.13,0.0,1.46,0.5,0.0,0.0,0,0,0.0,0.0,0.0,0.0,0.04,0.0,0.017,0.012,0.0,0.0,0,0,1373,Na,Yes,No,Na,BEA,Na,Tube,923,101.98916,327.54211,40,Na,
764,18.54,10.42,0.0,1.51,0.42,0.0,0.0,0,0,0.0,0.0,0.0,0.0,0.05,0.0,0.02,0.018,0.0,0.0,0,0,1373,Na,Yes,No,Na,BEA,Na,Tube,293,199.074995,564.86304,63,Na,
765,18.54,10.42,0.0,1.51,0.42,0.0,0.0,0,0,0.0,0.0,0.0,0.0,0.05,0.0,0.02,0.018,0.0,0.0,0,0,1373,Na,Yes,No,Na,BEA,Na,Tube,473,145.13842,441.29925,46,Na,
766,18.54,10.42,0.0,1.51,0.42,0.0,0.0,0,0,0.0,0.0,0.0,0.0,0.05,0.0,0.02,0.018,0.0,0.0,0,0,1373,Na,Yes,No,Na,BEA,Na,Tube,573,118.660465,422.666615,42,Na,
767,18.54,10.42,0.0,1.51,0.42,0.0,0.0,0,0,0.0,0.0,0.0,0.0,0.05,0.0,0.02,0.018,0.0,0.0,0,0,1373,Na,Yes,No,Na,BEA,Na,Tube,673,114.737805,415.80196,38,Na,
768,18.54,10.42,0.0,1.51,0.42,0.0,0.0,0,0,0.0,0.0,0.0,0.0,0.05,0.0,0.02,0.018,0.0,0.0,0,0,1373,Na,Yes,No,Na,BEA,Na,Tube,773,110.815145,398.14999,38,Na,
769,18.54,10.42,0.0,1.51,0.42,0.0,0.0,0,0,0.0,0.0,0.0,0.0,0.05,0.0,0.02,0.018,0.0,0.0,0,0,1373,Na,Yes,No,Na,BEA,Na,Tube,823,99.047165,370.69137,38,Na,
770,18.54,10.42,0.0,1.51,0.42,0.0,0.0,0,0,0.0,0.0,0.0,0.0,0.05,0.0,0.02,0.018,0.0,0.0,0,0,1373,Na,Yes,No,Na,BEA,Na,Tube,873,96.10517,352.058735,38,Na,
771,18.54,10.42,0.0,1.51,0.42,0.0,0.0,0,0,0.0,0.0,0.0,0.0,0.05,0.0,0.02,0.018,0.0,0.0,0,0,1373,Na,Yes,No,Na,BEA,Na,Tube,923,89.240515,316.754795,40,Na,
772,18.03,10.39,0.0,1.44,0.44,0.0,0.0,0,0,0.0,0.0,0.0,0.0,0.05,0.0,0.019,0.017,0.0,0.0,0,0,1373,Na,Yes,No,Na,BEA,Na,Tube,293,215.7463,561.921045,62,Na,
773,18.03,10.39,0.0,1.44,0.44,0.0,0.0,0,0,0.0,0.0,0.0,0.0,0.05,0.0,0.019,0.017,0.0,0.0,0,0,1373,Na,Yes,No,Na,BEA,Na,Tube,473,128.467115,441.29925,49,Na,
774,18.03,10.39,0.0,1.44,0.44,0.0,0.0,0,0,0.0,0.0,0.0,0.0,0.05,0.0,0.019,0.017,0.0,0.0,0,0,1373,Na,Yes,No,Na,BEA,Na,Tube,573,126.505785,424.627945,42,Na,
775,18.03,10.39,0.0,1.44,0.44,0.0,0.0,0,0,0.0,0.0,0.0,0.0,0.05,0.0,0.019,0.017,0.0,0.0,0,0,1373,Na,Yes,No,Na,BEA,Na,Tube,673,110.815145,422.666615,44,Na,
776,18.03,10.39,0.0,1.44,0.44,0.0,0.0,0,0,0.0,0.0,0.0,0.0,0.05,0.0,0.019,0.017,0.0,0.0,0,0,1373,Na,Yes,No,Na,BEA,Na,Tube,773,110.815145,405.014645,42,Na,
777,18.03,10.39,0.0,1.44,0.44,0.0,0.0,0,0,0.0,0.0,0.0,0.0,0.05,0.0,0.019,0.017,0.0,0.0,0,0,1373,Na,Yes,No,Na,BEA,Na,Tube,823,117.6798,384.42068,42,Na,
778,18.03,10.39,0.0,1.44,0.44,0.0,0.0,0,0,0.0,0.0,0.0,0.0,0.05,0.0,0.019,0.017,0.0,0.0,0,0,1373,Na,Yes,No,Na,BEA,Na,Tube,873,104.931155,352.058735,40,Na,
779,18.03,10.39,0.0,1.44,0.44,0.0,0.0,0,0,0.0,0.0,0.0,0.0,0.05,0.0,0.019,0.017,0.0,0.0,0,0,1373,Na,Yes,No,Na,BEA,Na,Tube,923,107.87315,316.754795,40,Na,
780,18.4,10.17,0.0,1.51,0.57,0.0,0.0,0,0,0.0,0.0,0.0,0.0,0.05,0.0,0.024,0.029,0.0,0.0,0,0,1373,Na,Yes,No,Na,BEA,Na,Tube,293,211.82364,578.59235,60,Na,
781,18.4,10.17,0.0,1.51,0.57,0.0,0.0,0,0,0.0,0.0,0.0,0.0,0.05,0.0,0.024,0.029,0.0,0.0,0,0,1373,Na,Yes,No,Na,BEA,Na,Tube,473,129.44778,446.202575,46,Na,
782,18.4,10.17,0.0,1.51,0.57,0.0,0.0,0,0,0.0,0.0,0.0,0.0,0.05,0.0,0.024,0.029,0.0,0.0,0,0,1373,Na,Yes,No,Na,BEA,Na,Tube,573,118.660465,443.26058,42,Na,
783,18.4,10.17,0.0,1.51,0.57,0.0,0.0,0,0,0.0,0.0,0.0,0.0,0.05,0.0,0.024,0.029,0.0,0.0,0,0,1373,Na,Yes,No,Na,BEA,Na,Tube,673,126.505785,438.357255,42,Na,
784,18.4,10.17,0.0,1.51,0.57,0.0,0.0,0,0,0.0,0.0,0.0,0.0,0.05,0.0,0.024,0.029,0.0,0.0,0,0,1373,Na,Yes,No,Na,BEA,Na,Tube,773,114.737805,410.898635,41,Na,
785,18.4,10.17,0.0,1.51,0.57,0.0,0.0,0,0,0.0,0.0,0.0,0.0,0.05,0.0,0.024,0.029,0.0,0.0,0,0,1373,Na,Yes,No,Na,BEA,Na,Tube,823,107.87315,393.246665,41,Na,
786,18.4,10.17,0.0,1.51,0.57,0.0,0.0,0,0,0.0,0.0,0.0,0.0,0.05,0.0,0.024,0.029,0.0,0.0,0,0,1373,Na,Yes,No,Na,BEA,Na,Tube,873,96.10517,370.69137,42,Na,
787,18.4,10.17,0.0,1.51,0.57,0.0,0.0,0,0,0.0,0.0,0.0,0.0,0.05,0.0,0.024,0.029,0.0,0.0,0,0,1373,Na,Yes,No,Na,BEA,Na,Tube,923,91.201845,327.54211,45,Na,
788,18.2,10.0,0.0,1.49,0.47,0.0,0.0,0,0,0.0,0.0,0.0,0.0,0.07,0.0,0.03,0.02,0.0,0.0,0,0,1373,Na,Yes,No,Na,BEA,Na,Tube,293,245.16625,608.0123,62,Na,
789,18.2,10.0,0.0,1.49,0.47,0.0,0.0,0,0,0.0,0.0,0.0,0.0,0.07,0.0,0.03,0.02,0.0,0.0,0,0,1373,Na,Yes,No,Na,BEA,Na,Tube,473,163.771055,495.235825,46,Na,
790,18.2,10.0,0.0,1.49,0.47,0.0,0.0,0,0,0.0,0.0,0.0,0.0,0.07,0.0,0.03,0.02,0.0,0.0,0,0,1373,Na,Yes,No,Na,BEA,Na,Tube,573,153.964405,495.235825,43,Na,
791,18.2,10.0,0.0,1.49,0.47,0.0,0.0,0,0,0.0,0.0,0.0,0.0,0.07,0.0,0.03,0.02,0.0,0.0,0,0,1373,Na,Yes,No,Na,BEA,Na,Tube,673,145.13842,492.29383,47,Na,
792,18.2,10.0,0.0,1.49,0.47,0.0,0.0,0,0,0.0,0.0,0.0,0.0,0.07,0.0,0.03,0.02,0.0,0.0,0,0,1373,Na,Yes,No,Na,BEA,Na,Tube,773,125.52512,461.893215,44,Na,
793,18.2,10.0,0.0,1.49,0.47,0.0,0.0,0,0,0.0,0.0,0.0,0.0,0.07,0.0,0.03,0.02,0.0,0.0,0,0,1373,Na,Yes,No,Na,BEA,Na,Tube,823,117.6798,438.357255,42,Na,
794,18.2,10.0,0.0,1.49,0.47,0.0,0.0,0,0,0.0,0.0,0.0,0.0,0.07,0.0,0.03,0.02,0.0,0.0,0,0,1373,Na,Yes,No,Na,BEA,Na,Tube,873,118.660465,415.80196,41.5,Na,
795,18.2,10.0,0.0,1.49,0.47,0.0,0.0,0,0,0.0,0.0,0.0,0.0,0.07,0.0,0.03,0.02,0.0,0.0,0,0,1373,Na,Yes,No,Na,BEA,Na,Tube,923,123.56379,371.672035,44,Na,
796,18.8,10.69,0.0,1.02,0.36,0.0,0.0,0,0,0.0,0.0,0.0,0.0,0.03,0.0,0.03,0.017,0.0,0.0,0,0,1348,Na,Na,Na,Na,BEA,Na,Tube,293,247.12758,582.51501,61,Na,
797,18.8,10.69,0.0,1.02,0.36,0.0,0.0,0,0,0.0,0.0,0.0,0.0,0.03,0.0,0.03,0.017,0.0,0.0,0,0,1348,Na,Na,Na,Na,BEA,Na,Tube,473,183.384355,451.1059,44.5,Na,
798,18.8,10.69,0.0,1.02,0.36,0.0,0.0,0,0,0.0,0.0,0.0,0.0,0.03,0.0,0.03,0.017,0.0,0.0,0,0,1348,Na,Na,Na,Na,BEA,Na,Tube,573,172.59704,436.395925,39,Na,
799,18.8,10.69,0.0,1.02,0.36,0.0,0.0,0,0,0.0,0.0,0.0,0.0,0.03,0.0,0.03,0.017,0.0,0.0,0,0,1348,Na,Na,Na,Na,BEA,Na,Tube,673,151.02241,439.33792,39,Na,
800,18.8,10.69,0.0,1.02,0.36,0.0,0.0,0,0,0.0,0.0,0.0,0.0,0.03,0.0,0.03,0.017,0.0,0.0,0,0,1348,Na,Na,Na,Na,BEA,Na,Tube,773,137.2931,409.91797,39,Na,
801,18.8,10.69,0.0,1.02,0.36,0.0,0.0,0,0,0.0,0.0,0.0,0.0,0.03,0.0,0.03,0.017,0.0,0.0,0,0,1348,Na,Na,Na,Na,BEA,Na,Tube,823,135.33177,387.362675,39,Na,
802,18.8,10.69,0.0,1.02,0.36,0.0,0.0,0,0,0.0,0.0,0.0,0.0,0.03,0.0,0.03,0.017,0.0,0.0,0,0,1348,Na,Na,Na,Na,BEA,Na,Tube,873,138.273765,361.865385,39,Na,
803,18.8,10.69,0.0,1.02,0.36,0.0,0.0,0,0,0.0,0.0,0.0,0.0,0.03,0.0,0.03,0.017,0.0,0.0,0,0,1348,Na,Na,Na,Na,BEA,Na,Tube,923,125.52512,325.58078,39,Na,
804,18.84,9.95,0.0,1.43,0.35,0.0,0.0,0,0,0.0,0.0,0.0,0.0,0.02,0.0,0.023,0.011,0.0,0.0,0,0,1348,Na,Na,Na,Na,BEA,Na,Tube,293,263.798885,596.24432,62,Na,
805,18.84,9.95,0.0,1.43,0.35,0.0,0.0,0,0,0.0,0.0,0.0,0.0,0.02,0.0,0.023,0.011,0.0,0.0,0,0,1348,Na,Na,Na,Na,BEA,Na,Tube,473,186.32635,440.318585,47,Na,
806,18.84,9.95,0.0,1.43,0.35,0.0,0.0,0,0,0.0,0.0,0.0,0.0,0.02,0.0,0.023,0.011,0.0,0.0,0,0,1348,Na,Na,Na,Na,BEA,Na,Tube,573,148.080415,416.782625,39,Na,
807,18.84,9.95,0.0,1.43,0.35,0.0,0.0,0,0,0.0,0.0,0.0,0.0,0.02,0.0,0.023,0.011,0.0,0.0,0,0,1348,Na,Na,Na,Na,BEA,Na,Tube,673,158.86773,413.84063,33,Na,
808,18.84,9.95,0.0,1.43,0.35,0.0,0.0,0,0,0.0,0.0,0.0,0.0,0.02,0.0,0.023,0.011,0.0,0.0,0,0,1348,Na,Na,Na,Na,BEA,Na,Tube,773,125.52512,380.49802,39,Na,
809,18.84,9.95,0.0,1.43,0.35,0.0,0.0,0,0,0.0,0.0,0.0,0.0,0.02,0.0,0.023,0.011,0.0,0.0,0,0,1348,Na,Na,Na,Na,BEA,Na,Tube,823,134.351105,361.865385,39,Na,
810,18.84,9.95,0.0,1.43,0.35,0.0,0.0,0,0,0.0,0.0,0.0,0.0,0.02,0.0,0.023,0.011,0.0,0.0,0,0,1348,Na,Na,Na,Na,BEA,Na,Tube,873,132.389775,341.27142,39,Na,
811,18.84,9.95,0.0,1.43,0.35,0.0,0.0,0,0,0.0,0.0,0.0,0.0,0.02,0.0,0.023,0.011,0.0,0.0,0,0,1348,Na,Na,Na,Na,BEA,Na,Tube,923,129.44778,349.11674,39,Na,
812,18.66,10.68,0.0,1.56,0.27,0.0,0.0,0,0,0.0,0.0,0.0,0.0,0.03,0.0,0.026,0.01,0.0,0.0,0,0,1348,Na,Yes,No,Na,BEA,Na,Tube,293,184.36502,531.52043,66,Na,
813,18.66,10.68,0.0,1.56,0.27,0.0,0.0,0,0,0.0,0.0,0.0,0.0,0.03,0.0,0.026,0.01,0.0,0.0,0,0,1348,Na,Yes,No,Na,BEA,Na,Tube,473,141.21576,410.898635,48,Na,
814,18.66,10.68,0.0,1.56,0.27,0.0,0.0,0,0,0.0,0.0,0.0,0.0,0.03,0.0,0.026,0.01,0.0,0.0,0,0,1348,Na,Yes,No,Na,BEA,Na,Tube,523,133.37044,397.169325,47,Na,
815,18.66,10.68,0.0,1.56,0.27,0.0,0.0,0,0,0.0,0.0,0.0,0.0,0.03,0.0,0.026,0.01,0.0,0.0,0,0,1348,Na,Yes,No,Na,BEA,Na,Tube,573,122.583125,389.324005,40,Na,
816,18.66,10.68,0.0,1.56,0.27,0.0,0.0,0,0,0.0,0.0,0.0,0.0,0.03,0.0,0.026,0.01,0.0,0.0,0,0,1348,Na,Yes,No,Na,BEA,Na,Tube,623,123.56379,387.362675,40,Na,
817,18.66,10.68,0.0,1.56,0.27,0.0,0.0,0,0,0.0,0.0,0.0,0.0,0.03,0.0,0.026,0.01,0.0,0.0,0,0,1348,Na,Yes,No,Na,BEA,Na,Tube,673,116.699135,387.362675,40,Na,
818,18.55,10.06,0.0,1.64,0.46,0.0001,0.0,0,0,0.0,0.0,0.0,0.0,0.06,0.0,0.029,0.023,0.0,0.0,0,0,1348,Na,Yes,No,Na,BEA,Na,Tube,293,201.036325,554.075725,62,Na,
819,18.55,10.06,0.0,1.64,0.46,0.0001,0.0,0,0,0.0,0.0,0.0,0.0,0.06,0.0,0.029,0.023,0.0,0.0,0,0,1348,Na,Yes,No,Na,BEA,Na,Tube,473,161.809725,445.22191,50,Na,
820,18.55,10.06,0.0,1.64,0.46,0.0001,0.0,0,0,0.0,0.0,0.0,0.0,0.06,0.0,0.029,0.023,0.0,0.0,0,0,1348,Na,Yes,No,Na,BEA,Na,Tube,573,129.44778,418.743955,43,Na,
821,18.55,10.06,0.0,1.64,0.46,0.0001,0.0,0,0,0.0,0.0,0.0,0.0,0.06,0.0,0.029,0.023,0.0,0.0,0,0,1348,Na,Yes,No,Na,BEA,Na,Tube,623,127.48645,427.56994,39,Na,
822,18.55,10.06,0.0,1.64,0.46,0.0001,0.0,0,0,0.0,0.0,0.0,0.0,0.06,0.0,0.029,0.023,0.0,0.0,0,0,1348,Na,Yes,No,Na,BEA,Na,Tube,673,123.56379,423.64728,40,Na,
823,18.55,10.06,0.0,1.64,0.46,0.0001,0.0,0,0,0.0,0.0,0.0,0.0,0.06,0.0,0.029,0.023,0.0,0.0,0,0,1348,Na,Yes,No,Na,BEA,Na,Tube,773,113.75714,413.84063,33,Na,
824,19.1,10.0,0.0,1.61,0.47,0.0015,0.0,0,0,0.0,0.0,0.0,0.0,0.07,0.0,0.021,0.013,0.0,0.0,0,0,1348,Na,Yes,No,Na,BEA,Na,Tube,293,228.494945,566.82437,59.5,Na,
825,19.1,10.0,0.0,1.61,0.47,0.0015,0.0,0,0,0.0,0.0,0.0,0.0,0.07,0.0,0.021,0.013,0.0,0.0,0,0,1348,Na,Yes,No,Na,BEA,Na,Tube,373,187.307015,509.9458,51.5,Na,
826,19.1,10.0,0.0,1.61,0.47,0.0015,0.0,0,0,0.0,0.0,0.0,0.0,0.07,0.0,0.021,0.013,0.0,0.0,0,0,1348,Na,Yes,No,Na,BEA,Na,Tube,473,136.312435,459.931885,47,Na,
827,19.1,10.0,0.0,1.61,0.47,0.0015,0.0,0,0,0.0,0.0,0.0,0.0,0.07,0.0,0.021,0.013,0.0,0.0,0,0,1348,Na,Yes,No,Na,BEA,Na,Tube,573,126.505785,446.202575,45,Na,
828,19.1,10.0,0.0,1.61,0.47,0.0015,0.0,0,0,0.0,0.0,0.0,0.0,0.07,0.0,0.021,0.013,0.0,0.0,0,0,1348,Na,Yes,No,Na,BEA,Na,Tube,673,129.44778,448.163905,46,Na,
829,19.1,10.0,0.0,1.61,0.47,0.0015,0.0,0,0,0.0,0.0,0.0,0.0,0.07,0.0,0.021,0.013,0.0,0.0,0,0,1348,Na,Yes,No,Na,BEA,Na,Tube,773,115.71847,422.666615,46.5,Na,
830,19.1,10.0,0.0,1.61,0.47,0.0015,0.0,0,0,0.0,0.0,0.0,0.0,0.07,0.0,0.021,0.013,0.0,0.0,0,0,1348,Na,Yes,No,Na,BEA,Na,Tube,823,100.02783,393.246665,44,Na,
831,19.1,10.0,0.0,1.61,0.47,0.0015,0.0,0,0,0.0,0.0,0.0,0.0,0.07,0.0,0.021,0.013,0.0,0.0,0,0,1348,Na,Yes,No,Na,BEA,Na,Tube,873,101.98916,373.633365,42.5,Na,
832,19.1,10.0,0.0,1.61,0.47,0.0015,0.0,0,0,0.0,0.0,0.0,0.0,0.07,0.0,0.021,0.013,0.0,0.0,0,0,1348,Na,Yes,No,Na,BEA,Na,Tube,923,106.892485,345.19408,44,Na,
833,19.1,10.0,0.0,1.61,0.47,0.0015,0.0,0,0,0.0,0.0,0.0,0.0,0.07,0.0,0.021,0.013,0.0,0.0,0,0,1348,Na,Yes,No,Na,BEA,Na,Tube,973,102.969825,302.04482,51,Na,
834,18.5,10.0,0.0,1.46,0.4,0.001,0.0,0,0,0.0,0.0,0.0,0.0,0.05,0.0,0.02,0.007,0.0,0.0,0,0,1348,Na,No,Yes,Na,BEA,Na,Tube,293,227.51428,556.037055,60,Na,
835,18.5,10.0,0.0,1.46,0.4,0.001,0.0,0,0,0.0,0.0,0.0,0.0,0.05,0.0,0.02,0.007,0.0,0.0,0,0,1348,Na,No,Yes,Na,BEA,Na,Tube,373,172.59704,485.429175,52,Na,
836,18.5,10.0,0.0,1.46,0.4,0.001,0.0,0,0,0.0,0.0,0.0,0.0,0.05,0.0,0.02,0.007,0.0,0.0,0,0,1348,Na,No,Yes,Na,BEA,Na,Tube,473,151.02241,445.22191,46,Na,
837,18.5,10.0,0.0,1.46,0.4,0.001,0.0,0,0,0.0,0.0,0.0,0.0,0.05,0.0,0.02,0.007,0.0,0.0,0,0,1348,Na,No,Yes,Na,BEA,Na,Tube,573,124.544455,424.627945,44,Na,
838,18.5,10.0,0.0,1.46,0.4,0.001,0.0,0,0,0.0,0.0,0.0,0.0,0.05,0.0,0.02,0.007,0.0,0.0,0,0,1348,Na,No,Yes,Na,BEA,Na,Tube,673,134.351105,419.72462,42.5,Na,
839,18.5,10.0,0.0,1.46,0.4,0.001,0.0,0,0,0.0,0.0,0.0,0.0,0.05,0.0,0.02,0.007,0.0,0.0,0,0,1348,Na,No,Yes,Na,BEA,Na,Tube,773,112.776475,394.22733,44,Na,
840,18.5,10.0,0.0,1.46,0.4,0.001,0.0,0,0,0.0,0.0,0.0,0.0,0.05,0.0,0.02,0.007,0.0,0.0,0,0,1348,Na,No,Yes,Na,BEA,Na,Tube,823,99.047165,371.672035,43.5,Na,
841,18.5,10.0,0.0,1.46,0.4,0.001,0.0,0,0,0.0,0.0,0.0,0.0,0.05,0.0,0.02,0.007,0.0,0.0,0,0,1348,Na,No,Yes,Na,BEA,Na,Tube,873,94.14384,343.23275,41,Na,
842,18.5,10.0,0.0,1.46,0.4,0.001,0.0,0,0,0.0,0.0,0.0,0.0,0.05,0.0,0.02,0.007,0.0,0.0,0,0,1348,Na,No,Yes,Na,BEA,Na,Tube,923,95.124505,319.69679,44,Na,
843,18.5,10.0,0.0,1.46,0.4,0.001,0.0,0,0,0.0,0.0,0.0,0.0,0.05,0.0,0.02,0.007,0.0,0.0,0,0,1348,Na,No,Yes,Na,BEA,Na,Tube,973,93.163175,281.450855,46,Na,
844,19.2,10.5,0.0,1.54,0.44,0.0015,0.0,0,0,0.0,0.0,0.0,0.0,0.07,0.0,0.022,0.005,0.0,0.0,0,0,1348,Na,No,Yes,Na,BEA,Na,Tube,293,255.953565,583.495675,56.5,Na,
845,19.2,10.5,0.0,1.54,0.44,0.0015,0.0,0,0,0.0,0.0,0.0,0.0,0.07,0.0,0.022,0.005,0.0,0.0,0,0,1348,Na,No,Yes,Na,BEA,Na,Tube,373,218.688295,511.90713,51,Na,
846,19.2,10.5,0.0,1.54,0.44,0.0015,0.0,0,0,0.0,0.0,0.0,0.0,0.07,0.0,0.022,0.005,0.0,0.0,0,0,1348,Na,No,Yes,Na,BEA,Na,Tube,473,163.771055,477.583855,44,Na,
847,19.2,10.5,0.0,1.54,0.44,0.0015,0.0,0,0,0.0,0.0,0.0,0.0,0.07,0.0,0.022,0.005,0.0,0.0,0,0,1348,Na,No,Yes,Na,BEA,Na,Tube,573,155.925735,463.854545,43.5,Na,
848,19.2,10.5,0.0,1.54,0.44,0.0015,0.0,0,0,0.0,0.0,0.0,0.0,0.07,0.0,0.022,0.005,0.0,0.0,0,0,1348,Na,No,Yes,Na,BEA,Na,Tube,673,154.94507,463.854545,46,Na,
849,19.2,10.5,0.0,1.54,0.44,0.0015,0.0,0,0,0.0,0.0,0.0,0.0,0.07,0.0,0.022,0.005,0.0,0.0,0,0,1348,Na,No,Yes,Na,BEA,Na,Tube,773,129.44778,432.473265,46,Na,
850,19.2,10.5,0.0,1.54,0.44,0.0015,0.0,0,0,0.0,0.0,0.0,0.0,0.07,0.0,0.022,0.005,0.0,0.0,0,0,1348,Na,No,Yes,Na,BEA,Na,Tube,823,121.60246,410.898635,42,Na,
851,19.2,10.5,0.0,1.54,0.44,0.0015,0.0,0,0,0.0,0.0,0.0,0.0,0.07,0.0,0.022,0.005,0.0,0.0,0,0,1348,Na,No,Yes,Na,BEA,Na,Tube,873,122.583125,389.324005,41.5,Na,
852,19.2,10.5,0.0,1.54,0.44,0.0015,0.0,0,0,0.0,0.0,0.0,0.0,0.07,0.0,0.022,0.005,0.0,0.0,0,0,1348,Na,No,Yes,Na,BEA,Na,Tube,923,120.621795,347.15541,42,Na,
853,19.2,10.5,0.0,1.54,0.44,0.0015,0.0,0,0,0.0,0.0,0.0,0.0,0.07,0.0,0.022,0.005,0.0,0.0,0,0,1348,Na,No,Yes,Na,BEA,Na,Tube,973,114.737805,302.04482,51.5,Na,
854,19.2,10.5,0.0,1.55,0.34,0.0,0.0,0,0,0.0,0.0,0.0,0.0,0.06,0.0,0.021,0.006,0.0,0.0,0,0,1348,Na,No,Yes,Na,BEA,Na,Tube,293,247.12758,553.09506,53,Na,
855,19.2,10.5,0.0,1.55,0.34,0.0,0.0,0,0,0.0,0.0,0.0,0.0,0.06,0.0,0.021,0.006,0.0,0.0,0,0,1348,Na,No,Yes,Na,BEA,Na,Tube,373,202.01699,481.506515,54,Na,
856,19.2,10.5,0.0,1.55,0.34,0.0,0.0,0,0,0.0,0.0,0.0,0.0,0.06,0.0,0.021,0.006,0.0,0.0,0,0,1348,Na,No,Yes,Na,BEA,Na,Tube,473,174.55837,445.22191,49,Na,
857,19.2,10.5,0.0,1.55,0.34,0.0,0.0,0,0,0.0,0.0,0.0,0.0,0.06,0.0,0.021,0.006,0.0,0.0,0,0,1348,Na,No,Yes,Na,BEA,Na,Tube,573,152.98374,424.627945,41,Na,
858,19.2,10.5,0.0,1.55,0.34,0.0,0.0,0,0,0.0,0.0,0.0,0.0,0.06,0.0,0.021,0.006,0.0,0.0,0,0,1348,Na,No,Yes,Na,BEA,Na,Tube,673,148.080415,437.37659,435,Na,
859,19.2,10.5,0.0,1.55,0.34,0.0,0.0,0,0,0.0,0.0,0.0,0.0,0.06,0.0,0.021,0.006,0.0,0.0,0,0,1348,Na,No,Yes,Na,BEA,Na,Tube,773,137.2931,403.053315,45,Na,
860,19.2,10.5,0.0,1.55,0.34,0.0,0.0,0,0,0.0,0.0,0.0,0.0,0.06,0.0,0.021,0.006,0.0,0.0,0,0,1348,Na,No,Yes,Na,BEA,Na,Tube,823,132.389775,381.478685,42.5,Na,
861,19.2,10.5,0.0,1.55,0.34,0.0,0.0,0,0,0.0,0.0,0.0,0.0,0.06,0.0,0.021,0.006,0.0,0.0,0,0,1348,Na,No,Yes,Na,BEA,Na,Tube,873,121.60246,362.84605,41,Na,
862,19.2,10.5,0.0,1.55,0.34,0.0,0.0,0,0,0.0,0.0,0.0,0.0,0.06,0.0,0.021,0.006,0.0,0.0,0,0,1348,Na,No,Yes,Na,BEA,Na,Tube,923,124.544455,317.73546,43.5,Na,
863,19.2,10.5,0.0,1.55,0.34,0.0,0.0,0,0,0.0,0.0,0.0,0.0,0.06,0.0,0.021,0.006,0.0,0.0,0,0,1348,Na,No,Yes,Na,BEA,Na,Tube,973,120.621795,292.23817,42,Na,
864,19.2,10.2,0.0,1.48,0.43,0.0005,0.0,0,0,0.0,0.0,0.0,0.0,0.05,0.0,0.021,0.011,0.0,0.0,0,0,1348,Na,No,Yes,Na,BEA,Na,Tube,293,227.51428,568.7857,59.5,Na,
865,19.2,10.2,0.0,1.48,0.43,0.0005,0.0,0,0,0.0,0.0,0.0,0.0,0.05,0.0,0.021,0.011,0.0,0.0,0,0,1348,Na,No,Yes,Na,BEA,Na,Tube,373,171.616375,497.197155,53.5,Na,
866,19.2,10.2,0.0,1.48,0.43,0.0005,0.0,0,0,0.0,0.0,0.0,0.0,0.05,0.0,0.021,0.011,0.0,0.0,0,0,1348,Na,No,Yes,Na,BEA,Na,Tube,473,155.925735,466.79654,48.5,Na,
867,19.2,10.2,0.0,1.48,0.43,0.0005,0.0,0,0,0.0,0.0,0.0,0.0,0.05,0.0,0.021,0.011,0.0,0.0,0,0,1348,Na,No,Yes,Na,BEA,Na,Tube,573,128.467115,441.29925,44.5,Na,
868,19.2,10.2,0.0,1.48,0.43,0.0005,0.0,0,0,0.0,0.0,0.0,0.0,0.05,0.0,0.021,0.011,0.0,0.0,0,0,1348,Na,No,Yes,Na,BEA,Na,Tube,673,132.389775,445.22191,47.5,Na,
869,19.2,10.2,0.0,1.48,0.43,0.0005,0.0,0,0,0.0,0.0,0.0,0.0,0.05,0.0,0.021,0.011,0.0,0.0,0,0,1348,Na,No,Yes,Na,BEA,Na,Tube,773,107.87315,411.8793,46.5,Na,
870,19.2,10.2,0.0,1.48,0.43,0.0005,0.0,0,0,0.0,0.0,0.0,0.0,0.05,0.0,0.021,0.011,0.0,0.0,0,0,1348,Na,No,Yes,Na,BEA,Na,Tube,823,115.71847,395.207995,44,Na,
871,19.2,10.2,0.0,1.48,0.43,0.0005,0.0,0,0,0.0,0.0,0.0,0.0,0.05,0.0,0.021,0.011,0.0,0.0,0,0,1348,Na,No,Yes,Na,BEA,Na,Tube,873,104.931155,373.633365,43.5,Na,
872,19.2,10.2,0.0,1.48,0.43,0.0005,0.0,0,0,0.0,0.0,0.0,0.0,0.05,0.0,0.021,0.011,0.0,0.0,0,0,1348,Na,No,Yes,Na,BEA,Na,Tube,923,114.737805,343.23275,41,Na,
873,19.2,10.2,0.0,1.48,0.43,0.0005,0.0,0,0,0.0,0.0,0.0,0.0,0.05,0.0,0.021,0.011,0.0,0.0,0,0,1348,Na,No,Yes,Na,BEA,Na,Tube,973,95.124505,292.23817,52.5,Na,
874,19.0,10.0,0.0,1.6,0.6,0.0001,0.0,0,0,0.0,0.0,0.0,0.0,0.05,0.0,0.02,0.011,0.0,0.0,0,0,1348,Na,No,Yes,Na,BEA,Na,Tube,293,230.456275,574.66969,58.5,Na,
875,19.0,10.0,0.0,1.6,0.6,0.0001,0.0,0,0,0.0,0.0,0.0,0.0,0.05,0.0,0.02,0.011,0.0,0.0,0,0,1348,Na,No,Yes,Na,BEA,Na,Tube,373,179.461695,507.003805,50,Na,
876,19.0,10.0,0.0,1.6,0.6,0.0001,0.0,0,0,0.0,0.0,0.0,0.0,0.05,0.0,0.02,0.011,0.0,0.0,0,0,1348,Na,No,Yes,Na,BEA,Na,Tube,473,145.13842,469.738535,47,Na,
877,19.0,10.0,0.0,1.6,0.6,0.0001,0.0,0,0,0.0,0.0,0.0,0.0,0.05,0.0,0.02,0.011,0.0,0.0,0,0,1348,Na,No,Yes,Na,BEA,Na,Tube,573,136.312435,461.893215,45,Na,
878,19.0,10.0,0.0,1.6,0.6,0.0001,0.0,0,0,0.0,0.0,0.0,0.0,0.05,0.0,0.02,0.011,0.0,0.0,0,0,1348,Na,No,Yes,Na,BEA,Na,Tube,673,125.52512,456.009225,47.5,Na,
879,19.0,10.0,0.0,1.6,0.6,0.0001,0.0,0,0,0.0,0.0,0.0,0.0,0.05,0.0,0.02,0.011,0.0,0.0,0,0,1348,Na,No,Yes,Na,BEA,Na,Tube,773,107.87315,421.68595,45.5,Na,
880,19.0,10.0,0.0,1.6,0.6,0.0001,0.0,0,0,0.0,0.0,0.0,0.0,0.05,0.0,0.02,0.011,0.0,0.0,0,0,1348,Na,No,Yes,Na,BEA,Na,Tube,823,101.008495,400.11132,43.5,Na,
881,19.0,10.0,0.0,1.6,0.6,0.0001,0.0,0,0,0.0,0.0,0.0,0.0,0.05,0.0,0.02,0.011,0.0,0.0,0,0,1348,Na,No,Yes,Na,BEA,Na,Tube,873,100.02783,376.57536,42,Na,
