Repository: VaibhavGhorpade1999/End_to_End_UTS_Steel_Strength_Prediction

# End_to_End_UTS_Steel_Strength_Prediction

File: data/.ipynb_checkpoints/Data-checkpoint.csv (part 5 of 9)
,Cr,Ni,Mo,Mn,Si,Nb,Ti,Zr,Ta,V,W,Cu,N,C,B,P,S,Co,Al,Sn,Pb,Solution_treatment_temperature,Solution_treatment_time(s),Water_Quenched_after_s.t.,Air_Quenched_after_s.t.,Grains mm-2,Type of melting,Size of ingot,Product form,Temperature (K),0.2%proof_stress (M Pa),UTS (M Pa),Elongation (%),Area_reduction (%),Comments
882,19.0,10.0,0.0,1.6,0.6,0.0001,0.0,0,0,0.0,0.0,0.0,0.0,0.05,0.0,0.02,0.011,0.0,0.0,0,0,1348,Na,No,Yes,Na,BEA,Na,Tube,923,100.02783,344.213415,44,Na,
883,19.0,10.0,0.0,1.6,0.6,0.0001,0.0,0,0,0.0,0.0,0.0,0.0,0.05,0.0,0.02,0.011,0.0,0.0,0,0,1348,Na,No,Yes,Na,BEA,Na,Tube,973,96.10517,303.025485,42,Na,
884,19.1,10.2,0.0,1.67,0.5,0.0005,0.0,0,0,0.0,0.0,0.0,0.0,0.06,0.0,0.021,0.014,0.033,0.0,0,0,1348,Na,No,Yes,Na,BEA,Na,Tube,293,212.804305,560.94038,61.5,Na,
885,19.1,10.2,0.0,1.67,0.5,0.0005,0.0,0,0,0.0,0.0,0.0,0.0,0.06,0.0,0.021,0.014,0.033,0.0,0,0,1348,Na,No,Yes,Na,BEA,Na,Tube,373,165.732385,494.25516,54,Na,
886,19.1,10.2,0.0,1.67,0.5,0.0005,0.0,0,0,0.0,0.0,0.0,0.0,0.06,0.0,0.021,0.014,0.033,0.0,0,0,1348,Na,No,Yes,Na,BEA,Na,Tube,473,137.2931,456.009225,49.5,Na,
887,19.1,10.2,0.0,1.67,0.5,0.0005,0.0,0,0,0.0,0.0,0.0,0.0,0.06,0.0,0.021,0.014,0.033,0.0,0,0,1348,Na,No,Yes,Na,BEA,Na,Tube,573,123.56379,437.37659,45,Na,
888,19.1,10.2,0.0,1.67,0.5,0.0005,0.0,0,0,0.0,0.0,0.0,0.0,0.06,0.0,0.021,0.014,0.033,0.0,0,0,1348,Na,No,Yes,Na,BEA,Na,Tube,673,110.815145,434.434595,46,Na,
889,19.1,10.2,0.0,1.67,0.5,0.0005,0.0,0,0,0.0,0.0,0.0,0.0,0.06,0.0,0.021,0.014,0.033,0.0,0,0,1348,Na,No,Yes,Na,BEA,Na,Tube,773,101.98916,410.898635,45,Na,
890,19.1,10.2,0.0,1.67,0.5,0.0005,0.0,0,0,0.0,0.0,0.0,0.0,0.06,0.0,0.021,0.014,0.033,0.0,0,0,1348,Na,No,Yes,Na,BEA,Na,Tube,823,101.008495,390.30467,43,Na,
891,19.1,10.2,0.0,1.67,0.5,0.0005,0.0,0,0,0.0,0.0,0.0,0.0,0.06,0.0,0.021,0.014,0.033,0.0,0,0,1348,Na,No,Yes,Na,BEA,Na,Tube,873,96.10517,399.130655,45,Na,
892,19.1,10.2,0.0,1.67,0.5,0.0005,0.0,0,0,0.0,0.0,0.0,0.0,0.06,0.0,0.021,0.014,0.033,0.0,0,0,1348,Na,No,Yes,Na,BEA,Na,Tube,923,94.14384,335.38743,46.5,Na,
893,19.1,10.2,0.0,1.67,0.5,0.0005,0.0,0,0,0.0,0.0,0.0,0.0,0.06,0.0,0.021,0.014,0.033,0.0,0,0,1348,Na,No,Yes,Na,BEA,Na,Tube,973,89.240515,293.218835,48,Na,
894,16.82,10.38,2.2,1.53,0.36,0.0,0.0,0,0,0.0,0.0,0.0,0.0,0.05,0.0,0.019,0.005,0.0,0.0,0,0,1323,Na,No,Yes,Na,HFIF,Na,Tube,293,239.28226,537.40442,Na,Na,
895,16.82,10.38,2.2,1.53,0.36,0.0,0.0,0,0,0.0,0.0,0.0,0.0,0.05,0.0,0.019,0.005,0.0,0.0,0,0,1323,Na,No,Yes,Na,HFIF,Na,Tube,373,177.500365,451.1059,Na,Na,
896,16.82,10.38,2.2,1.53,0.36,0.0,0.0,0,0,0.0,0.0,0.0,0.0,0.05,0.0,0.019,0.005,0.0,0.0,0,0,1323,Na,No,Yes,Na,HFIF,Na,Tube,473,158.86773,440.318585,Na,Na,
897,16.82,10.38,2.2,1.53,0.36,0.0,0.0,0,0,0.0,0.0,0.0,0.0,0.05,0.0,0.019,0.005,0.0,0.0,0,0,1323,Na,No,Yes,Na,HFIF,Na,Tube,573,151.02241,430.511935,Na,Na,
898,16.82,10.38,2.2,1.53,0.36,0.0,0.0,0,0,0.0,0.0,0.0,0.0,0.05,0.0,0.019,0.005,0.0,0.0,0,0,1323,Na,No,Yes,Na,HFIF,Na,Tube,673,140.235095,432.473265,Na,Na,
899,16.82,10.38,2.2,1.53,0.36,0.0,0.0,0,0,0.0,0.0,0.0,0.0,0.05,0.0,0.019,0.005,0.0,0.0,0,0,1323,Na,No,Yes,Na,HFIF,Na,Tube,773,137.2931,416.782625,Na,Na,
900,16.82,10.38,2.2,1.53,0.36,0.0,0.0,0,0,0.0,0.0,0.0,0.0,0.05,0.0,0.019,0.005,0.0,0.0,0,0,1323,Na,No,Yes,Na,HFIF,Na,Tube,823,126.505785,375.594695,Na,Na,
901,16.82,10.38,2.2,1.53,0.36,0.0,0.0,0,0,0.0,0.0,0.0,0.0,0.05,0.0,0.019,0.005,0.0,0.0,0,0,1323,Na,No,Yes,Na,HFIF,Na,Tube,873,123.56379,339.31009,Na,Na,
902,16.82,10.38,2.2,1.53,0.36,0.0,0.0,0,0,0.0,0.0,0.0,0.0,0.05,0.0,0.019,0.005,0.0,0.0,0,0,1323,Na,No,Yes,Na,HFIF,Na,Tube,923,126.505785,328.522775,Na,Na,
903,16.82,10.38,2.2,1.53,0.36,0.0,0.0,0,0,0.0,0.0,0.0,0.0,0.05,0.0,0.019,0.005,0.0,0.0,0,0,1323,Na,No,Yes,Na,HFIF,Na,Tube,973,125.52512,285.373515,Na,Na,
904,16.38,10.5,2.55,1.69,0.19,0.0,0.0,0,0,0.0,0.0,0.0,0.0,0.05,0.0,0.018,0.009,0.0,0.0,0,0,1323,Na,No,Yes,Na,HFIF,Na,Bar,293,209.86231,561.921045,Na,Na,
905,16.38,10.5,2.55,1.69,0.19,0.0,0.0,0,0,0.0,0.0,0.0,0.0,0.05,0.0,0.018,0.009,0.0,0.0,0,0,1323,Na,No,Yes,Na,HFIF,Na,Bar,373,165.732385,502.10048,Na,Na,
906,16.38,10.5,2.55,1.69,0.19,0.0,0.0,0,0,0.0,0.0,0.0,0.0,0.05,0.0,0.018,0.009,0.0,0.0,0,0,1323,Na,No,Yes,Na,HFIF,Na,Bar,573,121.60246,443.26058,Na,Na,
907,16.38,10.5,2.55,1.69,0.19,0.0,0.0,0,0,0.0,0.0,0.0,0.0,0.05,0.0,0.018,0.009,0.0,0.0,0,0,1323,Na,No,Yes,Na,HFIF,Na,Bar,773,100.02783,434.434595,Na,Na,
908,16.38,10.5,2.55,1.69,0.19,0.0,0.0,0,0,0.0,0.0,0.0,0.0,0.05,0.0,0.018,0.009,0.0,0.0,0,0,1323,Na,No,Yes,Na,HFIF,Na,Bar,823,99.047165,427.56994,Na,Na,
909,16.38,10.5,2.55,1.69,0.19,0.0,0.0,0,0,0.0,0.0,0.0,0.0,0.05,0.0,0.018,0.009,0.0,0.0,0,0,1323,Na,No,Yes,Na,HFIF,Na,Bar,873,97.085835,397.169325,Na,Na,
910,16.38,10.5,2.55,1.69,0.19,0.0,0.0,0,0,0.0,0.0,0.0,0.0,0.05,0.0,0.018,0.009,0.0,0.0,0,0,1323,Na,No,Yes,Na,HFIF,Na,Bar,923,101.98916,359.904055,Na,Na,
911,16.38,10.5,2.55,1.69,0.19,0.0,0.0,0,0,0.0,0.0,0.0,0.0,0.05,0.0,0.018,0.009,0.0,0.0,0,0,1323,Na,No,Yes,Na,HFIF,Na,Bar,973,96.10517,314.793465,Na,Na,
912,17.02,10.9,2.55,1.48,0.49,0.0,0.0,0,0,0.0,0.0,0.0,0.0,0.04,0.0,0.023,0.01,0.0,0.0,0,0,1323,Na,No,Yes,Na,HFIF,Na,Bar,293,214.765635,537.40442,Na,Na,
913,17.02,10.9,2.55,1.48,0.49,0.0,0.0,0,0,0.0,0.0,0.0,0.0,0.04,0.0,0.023,0.01,0.0,0.0,0,0,1323,Na,No,Yes,Na,HFIF,Na,Bar,823,118.660465,410.898635,Na,Na,
914,17.02,10.9,2.55,1.48,0.49,0.0,0.0,0,0,0.0,0.0,0.0,0.0,0.04,0.0,0.023,0.01,0.0,0.0,0,0,1323,Na,No,Yes,Na,HFIF,Na,Bar,923,114.737805,356.96206,Na,Na,
915,17.02,10.9,2.55,1.48,0.49,0.0,0.0,0,0,0.0,0.0,0.0,0.0,0.04,0.0,0.023,0.01,0.0,0.0,0,0,1323,Na,No,Yes,Na,HFIF,Na,Bar,973,115.71847,301.064155,Na,Na,
916,16.84,10.13,2.53,1.64,0.6,0.0,0.0,0,0,0.0,0.0,0.0,0.0,0.05,0.0,0.025,0.014,0.0,0.0,0,0,1323,Na,No,Yes,Na,BEA,Na,Bloom,293,227.51428,556.037055,Na,Na,
917,16.84,10.13,2.53,1.64,0.6,0.0,0.0,0,0,0.0,0.0,0.0,0.0,0.05,0.0,0.025,0.014,0.0,0.0,0,0,1323,Na,No,Yes,Na,BEA,Na,Bloom,573,124.544455,429.53127,Na,Na,
918,16.84,10.13,2.53,1.64,0.6,0.0,0.0,0,0,0.0,0.0,0.0,0.0,0.05,0.0,0.025,0.014,0.0,0.0,0,0,1323,Na,No,Yes,Na,BEA,Na,Bloom,773,109.83448,416.782625,Na,Na,
919,16.84,10.13,2.53,1.64,0.6,0.0,0.0,0,0,0.0,0.0,0.0,0.0,0.05,0.0,0.025,0.014,0.0,0.0,0,0,1323,Na,No,Yes,Na,BEA,Na,Bloom,823,100.02783,405.99531,Na,Na,
920,16.84,10.13,2.53,1.64,0.6,0.0,0.0,0,0,0.0,0.0,0.0,0.0,0.05,0.0,0.025,0.014,0.0,0.0,0,0,1323,Na,No,Yes,Na,BEA,Na,Bloom,873,100.02783,378.53669,Na,Na,
921,17.4,12.4,2.26,0.8,0.68,0.0,0.0,0,0,0.0,0.0,0.0,0.0,0.09,0.0039,0.008,0.016,0.0,0.0,0,0,1323,Na,No,Yes,Na,BEA,Na,Bloom,293,262.81822,597.224985,61.8,Na,
922,17.4,12.4,2.26,0.8,0.68,0.0,0.0,0,0,0.0,0.0,0.0,0.0,0.09,0.0039,0.008,0.016,0.0,0.0,0,0,1323,Na,No,Yes,Na,BEA,Na,Bloom,373,227.51428,532.501095,51.7,Na,
923,17.4,12.4,2.26,0.8,0.68,0.0,0.0,0,0,0.0,0.0,0.0,0.0,0.09,0.0039,0.008,0.016,0.0,0.0,0,0,1323,Na,No,Yes,Na,BEA,Na,Bloom,473,209.86231,501.119815,48.9,Na,
924,17.4,12.4,2.26,0.8,0.68,0.0,0.0,0,0,0.0,0.0,0.0,0.0,0.09,0.0039,0.008,0.016,0.0,0.0,0,0,1323,Na,No,Yes,Na,BEA,Na,Bloom,573,145.13842,497.197155,46.1,Na,
925,17.4,12.4,2.26,0.8,0.68,0.0,0.0,0,0,0.0,0.0,0.0,0.0,0.09,0.0039,0.008,0.016,0.0,0.0,0,0,1323,Na,No,Yes,Na,BEA,Na,Bloom,673,161.809725,510.926465,46.1,Na,
926,17.4,12.4,2.26,0.8,0.68,0.0,0.0,0,0,0.0,0.0,0.0,0.0,0.09,0.0039,0.008,0.016,0.0,0.0,0,0,1323,Na,No,Yes,Na,BEA,Na,Bloom,773,143.17709,475.622525,59.9,Na,
927,17.4,12.4,2.26,0.8,0.68,0.0,0.0,0,0,0.0,0.0,0.0,0.0,0.09,0.0039,0.008,0.016,0.0,0.0,0,0,1323,Na,No,Yes,Na,BEA,Na,Bloom,873,137.2931,441.29925,47.7,Na,
928,17.4,12.4,2.26,0.8,0.68,0.0,0.0,0,0,0.0,0.0,0.0,0.0,0.09,0.0039,0.008,0.016,0.0,0.0,0,0,1323,Na,No,Yes,Na,BEA,Na,Bloom,973,129.44778,321.65812,58.7,Na,
929,17.0,12.2,2.36,0.81,0.61,0.0,0.0,0,0,0.0,0.0,0.0,0.0,0.1,0.0025,0.026,0.017,0.0,0.0,0,0,1323,Na,No,Yes,Na,BEA,Na,Tube,293,228.494945,572.70836,65,Na,
930,17.0,12.2,2.36,0.81,0.61,0.0,0.0,0,0,0.0,0.0,0.0,0.0,0.1,0.0025,0.026,0.017,0.0,0.0,0,0,1323,Na,No,Yes,Na,BEA,Na,Tube,373,186.32635,529.5591,54,Na,
931,17.0,12.2,2.36,0.81,0.61,0.0,0.0,0,0,0.0,0.0,0.0,0.0,0.1,0.0025,0.026,0.017,0.0,0.0,0,0,1323,Na,No,Yes,Na,BEA,Na,Tube,473,138.273765,492.29383,55,Na,
932,17.0,12.2,2.36,0.81,0.61,0.0,0.0,0,0,0.0,0.0,0.0,0.0,0.1,0.0025,0.026,0.017,0.0,0.0,0,0,1323,Na,No,Yes,Na,BEA,Na,Tube,573,135.33177,494.25516,65,Na,
933,17.0,12.2,2.36,0.81,0.61,0.0,0.0,0,0,0.0,0.0,0.0,0.0,0.1,0.0025,0.026,0.017,0.0,0.0,0,0,1323,Na,No,Yes,Na,BEA,Na,Tube,673,126.505785,494.25516,54,Na,
934,17.0,12.2,2.36,0.81,0.61,0.0,0.0,0,0,0.0,0.0,0.0,0.0,0.1,0.0025,0.026,0.017,0.0,0.0,0,0,1323,Na,No,Yes,Na,BEA,Na,Tube,773,121.60246,478.56452,49,Na,
935,17.0,12.2,2.36,0.81,0.61,0.0,0.0,0,0,0.0,0.0,0.0,0.0,0.1,0.0025,0.026,0.017,0.0,0.0,0,0,1323,Na,No,Yes,Na,BEA,Na,Tube,873,112.776475,430.511935,50,Na,
936,17.0,12.2,2.36,0.81,0.61,0.0,0.0,0,0,0.0,0.0,0.0,0.0,0.1,0.0025,0.026,0.017,0.0,0.0,0,0,1323,Na,No,Yes,Na,BEA,Na,Tube,973,101.008495,313.8128,60,Na,
937,17.77,11.82,2.91,1.66,0.45,0.0,0.0,0,0,0.0,0.0,0.0,0.0,0.05,0.0,0.0,0.0,0.0,0.0,0,0,1373,Na,No,Yes,Na,HFIF,Na,Bar,293,222.610955,577.611685,61.3,Na,
938,17.77,11.82,2.91,1.66,0.45,0.0,0.0,0,0,0.0,0.0,0.0,0.0,0.05,0.0,0.0,0.0,0.0,0.0,0,0,1373,Na,No,Yes,Na,HFIF,Na,Bar,373,160.82906,509.9458,50.8,Na,
939,17.77,11.82,2.91,1.66,0.45,0.0,0.0,0,0,0.0,0.0,0.0,0.0,0.05,0.0,0.0,0.0,0.0,0.0,0,0,1373,Na,No,Yes,Na,HFIF,Na,Bar,473,142.196425,480.52585,47.7,Na,
940,17.77,11.82,2.91,1.66,0.45,0.0,0.0,0,0,0.0,0.0,0.0,0.0,0.05,0.0,0.0,0.0,0.0,0.0,0,0,1373,Na,No,Yes,Na,HFIF,Na,Bar,573,120.621795,451.1059,42.5,Na,
941,17.77,11.82,2.91,1.66,0.45,0.0,0.0,0,0,0.0,0.0,0.0,0.0,0.05,0.0,0.0,0.0,0.0,0.0,0,0,1373,Na,No,Yes,Na,HFIF,Na,Bar,673,120.621795,454.047895,42,Na,
942,17.77,11.82,2.91,1.66,0.45,0.0,0.0,0,0,0.0,0.0,0.0,0.0,0.05,0.0,0.0,0.0,0.0,0.0,0,0,1373,Na,No,Yes,Na,HFIF,Na,Bar,773,107.87315,445.22191,40.9,Na,
943,17.77,11.82,2.91,1.66,0.45,0.0,0.0,0,0,0.0,0.0,0.0,0.0,0.05,0.0,0.0,0.0,0.0,0.0,0,0,1373,Na,No,Yes,Na,HFIF,Na,Bar,873,100.02783,407.95664,38.4,Na,
944,17.77,11.82,2.91,1.66,0.45,0.0,0.0,0,0,0.0,0.0,0.0,0.0,0.05,0.0,0.0,0.0,0.0,0.0,0,0,1373,Na,No,Yes,Na,HFIF,Na,Bar,973,106.892485,336.368095,45.2,Na,
945,17.16,11.9,2.6,1.62,0.42,0.0,0.0,0,0,0.0,0.0,0.0,0.0,0.05,0.0,0.022,0.015,0.0,0.0,0,0,1323,3600,No,Yes,Na,HFIF,Na,Bar,293,247.12758,605.070305,57,Na,
946,17.16,11.9,2.6,1.62,0.42,0.0,0.0,0,0,0.0,0.0,0.0,0.0,0.05,0.0,0.022,0.015,0.0,0.0,0,0,1323,3600,No,Yes,Na,HFIF,Na,Bar,373,191.229675,478.56452,49.5,Na,
947,17.16,11.9,2.6,1.62,0.42,0.0,0.0,0,0,0.0,0.0,0.0,0.0,0.05,0.0,0.022,0.015,0.0,0.0,0,0,1323,3600,No,Yes,Na,HFIF,Na,Bar,623,123.56379,475.622525,41.4,Na,
948,17.16,11.9,2.6,1.62,0.42,0.0,0.0,0,0,0.0,0.0,0.0,0.0,0.05,0.0,0.022,0.015,0.0,0.0,0,0,1323,3600,No,Yes,Na,HFIF,Na,Bar,673,139.25443,512.887795,34.1,Na,
949,17.16,11.9,2.6,1.62,0.42,0.0,0.0,0,0,0.0,0.0,0.0,0.0,0.05,0.0,0.022,0.015,0.0,0.0,0,0,1323,3600,No,Yes,Na,HFIF,Na,Bar,723,132.389775,469.738535,38.2,Na,
950,17.16,11.9,2.6,1.62,0.42,0.0,0.0,0,0,0.0,0.0,0.0,0.0,0.05,0.0,0.022,0.015,0.0,0.0,0,0,1323,3600,No,Yes,Na,HFIF,Na,Bar,773,128.467115,469.738535,35.4,Na,
951,17.16,11.9,2.6,1.62,0.42,0.0,0.0,0,0,0.0,0.0,0.0,0.0,0.05,0.0,0.022,0.015,0.0,0.0,0,0,1323,3600,No,Yes,Na,HFIF,Na,Bar,873,118.660465,424.627945,34.7,Na,
952,17.16,11.9,2.6,1.62,0.42,0.0,0.0,0,0,0.0,0.0,0.0,0.0,0.05,0.0,0.022,0.015,0.0,0.0,0,0,1323,3600,No,Yes,Na,HFIF,Na,Bar,973,118.660465,354.020065,42.1,Na,
953,17.27,11.63,2.72,1.58,0.35,0.0,0.0,0,0,0.0,0.0,0.0,0.0,0.04,0.0,0.022,0.019,0.0,0.0,0,0,1323,1800,No,Yes,Na,HFIF,Na,Bar,293,234.378935,597.224985,50.5,Na,
954,17.27,11.63,2.72,1.58,0.35,0.0,0.0,0,0,0.0,0.0,0.0,0.0,0.04,0.0,0.022,0.019,0.0,0.0,0,0,1323,1800,No,Yes,Na,HFIF,Na,Bar,373,185.345685,456.98989,45.5,Na,
955,17.27,11.63,2.72,1.58,0.35,0.0,0.0,0,0,0.0,0.0,0.0,0.0,0.04,0.0,0.022,0.019,0.0,0.0,0,0,1323,1800,No,Yes,Na,HFIF,Na,Bar,473,152.98374,494.25516,43.6,Na,
956,17.27,11.63,2.72,1.58,0.35,0.0,0.0,0,0,0.0,0.0,0.0,0.0,0.04,0.0,0.022,0.019,0.0,0.0,0,0,1323,1800,No,Yes,Na,HFIF,Na,Bar,573,136.312435,464.83521,40.3,Na,
957,17.27,11.63,2.72,1.58,0.35,0.0,0.0,0,0,0.0,0.0,0.0,0.0,0.04,0.0,0.022,0.019,0.0,0.0,0,0,1323,1800,No,Yes,Na,HFIF,Na,Bar,673,128.467115,464.83521,35.8,Na,
958,17.27,11.63,2.72,1.58,0.35,0.0,0.0,0,0,0.0,0.0,0.0,0.0,0.04,0.0,0.022,0.019,0.0,0.0,0,0,1323,1800,No,Yes,Na,HFIF,Na,Bar,723,131.40911,452.086565,38.2,Na,
959,17.27,11.63,2.72,1.58,0.35,0.0,0.0,0,0,0.0,0.0,0.0,0.0,0.04,0.0,0.022,0.019,0.0,0.0,0,0,1323,1800,No,Yes,Na,HFIF,Na,Bar,773,123.56379,445.22191,33,Na,
960,17.27,11.63,2.72,1.58,0.35,0.0,0.0,0,0,0.0,0.0,0.0,0.0,0.04,0.0,0.022,0.019,0.0,0.0,0,0,1323,1800,No,Yes,Na,HFIF,Na,Bar,873,125.52512,456.98989,33.6,Na,
961,17.27,11.63,2.72,1.58,0.35,0.0,0.0,0,0,0.0,0.0,0.0,0.0,0.04,0.0,0.022,0.019,0.0,0.0,0,0,1323,1800,No,Yes,Na,HFIF,Na,Bar,973,114.737805,346.174745,34.2,Na,
962,17.04,12.01,2.35,1.64,0.32,0.0,0.0,0,0,0.0,0.0,0.0,0.0,0.05,0.0,0.023,0.022,0.0,0.0,0,0,1323,1800,No,Yes,Na,HFIF,Na,Bar,293,219.66896,535.44309,Na,Na,
963,17.04,12.01,2.35,1.64,0.32,0.0,0.0,0,0,0.0,0.0,0.0,0.0,0.05,0.0,0.023,0.022,0.0,0.0,0,0,1323,1800,No,Yes,Na,HFIF,Na,Bar,473,148.080415,446.202575,Na,Na,
964,17.04,12.01,2.35,1.64,0.32,0.0,0.0,0,0,0.0,0.0,0.0,0.0,0.05,0.0,0.023,0.022,0.0,0.0,0,0,1323,1800,No,Yes,Na,HFIF,Na,Bar,573,129.44778,426.589275,Na,Na,
965,17.04,12.01,2.35,1.64,0.32,0.0,0.0,0,0,0.0,0.0,0.0,0.0,0.05,0.0,0.023,0.022,0.0,0.0,0,0,1323,1800,No,Yes,Na,HFIF,Na,Bar,673,120.621795,419.72462,Na,Na,
966,17.04,12.01,2.35,1.64,0.32,0.0,0.0,0,0,0.0,0.0,0.0,0.0,0.05,0.0,0.023,0.022,0.0,0.0,0,0,1323,1800,No,Yes,Na,HFIF,Na,Bar,773,112.776475,407.95664,Na,Na,
967,17.04,12.01,2.35,1.64,0.32,0.0,0.0,0,0,0.0,0.0,0.0,0.0,0.05,0.0,0.023,0.022,0.0,0.0,0,0,1323,1800,No,Yes,Na,HFIF,Na,Bar,873,101.98916,367.749375,Na,Na,
968,17.04,12.01,2.35,1.64,0.32,0.0,0.0,0,0,0.0,0.0,0.0,0.0,0.05,0.0,0.023,0.022,0.0,0.0,0,0,1323,1800,No,Yes,Na,HFIF,Na,Bar,973,96.10517,287.334845,Na,Na,
969,17.1,12.2,2.44,1.49,0.36,0.0,0.0,0,0,0.0,0.0,0.0,0.0,0.045,0.0,0.026,0.016,0.0,0.0,0,0,1323,3600,No,Yes,Na,HFIF,Na,Bar,293,215.7463,547.21107,62,Na,
970,17.1,12.2,2.44,1.49,0.36,0.0,0.0,0,0,0.0,0.0,0.0,0.0,0.045,0.0,0.026,0.016,0.0,0.0,0,0,1323,3600,No,Yes,Na,HFIF,Na,Bar,473,143.17709,454.047895,45,Na,
971,17.1,12.2,2.44,1.49,0.36,0.0,0.0,0,0,0.0,0.0,0.0,0.0,0.045,0.0,0.026,0.016,0.0,0.0,0,0,1323,3600,No,Yes,Na,HFIF,Na,Bar,573,142.196425,449.14457,43,Na,
972,17.1,12.2,2.44,1.49,0.36,0.0,0.0,0,0,0.0,0.0,0.0,0.0,0.045,0.0,0.026,0.016,0.0,0.0,0,0,1323,3600,No,Yes,Na,HFIF,Na,Bar,673,115.71847,445.22191,43,Na,
973,17.1,12.1,2.54,1.41,0.46,0.0,0.0,0,0,0.0,0.0,0.0,0.0,0.045,0.0,0.019,0.02,0.0,0.0,0,0,1363,1800,No,Yes,Na,BEA,Na,Tube,293,215.7463,561.921045,65.5,Na,
974,17.1,12.1,2.54,1.41,0.46,0.0,0.0,0,0,0.0,0.0,0.0,0.0,0.045,0.0,0.019,0.02,0.0,0.0,0,0,1363,1800,No,Yes,Na,BEA,Na,Tube,373,158.86773,486.40984,53,Na,
975,17.1,12.1,2.54,1.41,0.46,0.0,0.0,0,0,0.0,0.0,0.0,0.0,0.045,0.0,0.019,0.02,0.0,0.0,0,0,1363,1800,No,Yes,Na,BEA,Na,Tube,473,179.461695,451.1059,46,Na,
976,17.1,12.1,2.54,1.41,0.46,0.0,0.0,0,0,0.0,0.0,0.0,0.0,0.045,0.0,0.019,0.02,0.0,0.0,0,0,1363,1800,No,Yes,Na,BEA,Na,Tube,573,142.196425,448.163905,43,Na,
977,17.1,12.1,2.54,1.41,0.46,0.0,0.0,0,0,0.0,0.0,0.0,0.0,0.045,0.0,0.019,0.02,0.0,0.0,0,0,1363,1800,No,Yes,Na,BEA,Na,Tube,673,112.776475,438.357255,43,Na,
978,17.1,12.2,2.48,1.21,0.7,0.0,0.0,0,0,0.0,0.0,0.0,0.0,0.05,0.0,0.023,0.022,0.0,0.0,0,0,1363,1800,No,Yes,Na,BEA,Na,Tube,293,230.456275,568.7857,63,Na,
979,17.1,12.2,2.48,1.21,0.7,0.0,0.0,0,0,0.0,0.0,0.0,0.0,0.05,0.0,0.023,0.022,0.0,0.0,0,0,1363,1800,No,Yes,Na,BEA,Na,Tube,373,171.616375,515.82979,48,Na,
980,17.1,12.2,2.48,1.21,0.7,0.0,0.0,0,0,0.0,0.0,0.0,0.0,0.05,0.0,0.023,0.022,0.0,0.0,0,0,1363,1800,No,Yes,Na,BEA,Na,Tube,473,157.887065,466.79654,44,Na,
981,17.1,12.2,2.48,1.21,0.7,0.0,0.0,0,0,0.0,0.0,0.0,0.0,0.05,0.0,0.023,0.022,0.0,0.0,0,0,1363,1800,No,Yes,Na,BEA,Na,Tube,573,148.080415,464.83521,42,Na,
982,17.1,12.2,2.48,1.21,0.7,0.0,0.0,0,0,0.0,0.0,0.0,0.0,0.05,0.0,0.023,0.022,0.0,0.0,0,0,1363,1800,No,Yes,Na,BEA,Na,Tube,673,145.13842,454.047895,39,Na,
983,17.3,12.4,2.4,1.43,0.48,0.0,0.0,0,0,0.0,0.0,0.0,0.0,0.05,0.0,0.025,0.014,0.0,0.0,0,0,1363,1800,No,Yes,Na,BEA,Na,Tube,293,220.649625,564.86304,60.8,Na,
984,17.3,12.4,2.4,1.43,0.48,0.0,0.0,0,0,0.0,0.0,0.0,0.0,0.05,0.0,0.025,0.014,0.0,0.0,0,0,1363,1800,No,Yes,Na,BEA,Na,Tube,373,185.345685,507.003805,51,Na,
985,17.3,12.4,2.4,1.43,0.48,0.0,0.0,0,0,0.0,0.0,0.0,0.0,0.05,0.0,0.025,0.014,0.0,0.0,0,0,1363,1800,No,Yes,Na,BEA,Na,Tube,473,155.925735,469.738535,46,Na,
986,17.3,12.4,2.4,1.43,0.48,0.0,0.0,0,0,0.0,0.0,0.0,0.0,0.05,0.0,0.025,0.014,0.0,0.0,0,0,1363,1800,No,Yes,Na,BEA,Na,Tube,573,143.17709,466.79654,42,Na,
987,17.3,12.4,2.4,1.43,0.48,0.0,0.0,0,0,0.0,0.0,0.0,0.0,0.05,0.0,0.025,0.014,0.0,0.0,0,0,1363,1800,No,Yes,Na,BEA,Na,Tube,673,129.44778,478.56452,47,Na,
988,17.0,12.4,2.24,1.53,0.46,0.0,0.0,0,0,0.0,0.0,0.0,0.0,0.045,0.0,0.027,0.019,0.0,0.0,0,0,1363,1800,No,Yes,Na,BEA,Na,Tube,293,214.765635,547.21107,62.5,Na,
989,17.0,12.4,2.24,1.53,0.46,0.0,0.0,0,0,0.0,0.0,0.0,0.0,0.045,0.0,0.027,0.019,0.0,0.0,0,0,1363,1800,No,Yes,Na,BEA,Na,Tube,373,165.732385,485.429175,52,Na,
990,17.0,12.4,2.24,1.53,0.46,0.0,0.0,0,0,0.0,0.0,0.0,0.0,0.045,0.0,0.027,0.019,0.0,0.0,0,0,1363,1800,No,Yes,Na,BEA,Na,Tube,473,126.505785,448.163905,43,Na,
991,17.0,12.4,2.24,1.53,0.46,0.0,0.0,0,0,0.0,0.0,0.0,0.0,0.045,0.0,0.027,0.019,0.0,0.0,0,0,1363,1800,No,Yes,Na,BEA,Na,Tube,673,128.467115,438.357255,43,Na,
992,16.36,10.43,2.28,1.48,0.35,0.0,0.0,0,0,0.0,0.0,0.0,0.0,0.06,0.004,0.022,0.007,0.0,0.0,0,0,1363,1800,No,Yes,Na,BEA,Na,Tube,293,276.54753,585.457005,68,Na,
993,16.36,10.43,2.28,1.48,0.35,0.0,0.0,0,0,0.0,0.0,0.0,0.0,0.06,0.004,0.022,0.007,0.0,0.0,0,0,1363,1800,No,Yes,Na,BEA,Na,Tube,373,223.59162,492.29383,52,Na,
994,16.36,10.43,2.28,1.48,0.35,0.0,0.0,0,0,0.0,0.0,0.0,0.0,0.06,0.004,0.022,0.007,0.0,0.0,0,0,1363,1800,No,Yes,Na,BEA,Na,Tube,473,203.97832,462.87388,48,Na,
995,16.36,10.43,2.28,1.48,0.35,0.0,0.0,0,0,0.0,0.0,0.0,0.0,0.06,0.004,0.022,0.007,0.0,0.0,0,0,1363,1800,No,Yes,Na,BEA,Na,Tube,573,188.28768,478.56452,46.5,Na,
996,16.36,10.43,2.28,1.48,0.35,0.0,0.0,0,0,0.0,0.0,0.0,0.0,0.06,0.004,0.022,0.007,0.0,0.0,0,0,1363,1800,No,Yes,Na,BEA,Na,Tube,673,143.17709,443.26058,47,Na,
997,16.36,10.43,2.28,1.48,0.35,0.0,0.0,0,0,0.0,0.0,0.0,0.0,0.06,0.004,0.022,0.007,0.0,0.0,0,0,1363,1800,No,Yes,Na,BEA,Na,Tube,773,134.351105,423.64728,47,Na,
998,16.36,10.43,2.28,1.48,0.35,0.0,0.0,0,0,0.0,0.0,0.0,0.0,0.06,0.004,0.022,0.007,0.0,0.0,0,0,1363,1800,No,Yes,Na,BEA,Na,Tube,873,161.809725,395.207995,47,Na,
999,16.36,10.43,2.28,1.48,0.35,0.0,0.0,0,0,0.0,0.0,0.0,0.0,0.06,0.004,0.022,0.007,0.0,0.0,0,0,1363,1800,No,Yes,Na,BEA,Na,Tube,973,143.17709,306.948145,59.5,Na,
1000,16.48,10.77,2.25,1.45,0.43,0.0,0.0,0,0,0.0,0.0,0.0,0.0,0.05,0.003,0.016,0.007,0.0,0.0,0,0,1323,Na,Yes,No,Na,HFIF,Na,Tube,293,203.97832,540.346415,68,Na,
1001,16.48,10.77,2.25,1.45,0.43,0.0,0.0,0,0,0.0,0.0,0.0,0.0,0.05,0.003,0.016,0.007,0.0,0.0,0,0,1323,Na,Yes,No,Na,HFIF,Na,Tube,473,128.467115,426.589275,49,Na,
1002,16.48,10.77,2.25,1.45,0.43,0.0,0.0,0,0,0.0,0.0,0.0,0.0,0.05,0.003,0.016,0.007,0.0,0.0,0,0,1323,Na,Yes,No,Na,HFIF,Na,Tube,573,121.60246,430.511935,47,Na,
1003,16.48,10.77,2.25,1.45,0.43,0.0,0.0,0,0,0.0,0.0,0.0,0.0,0.05,0.003,0.016,0.007,0.0,0.0,0,0,1323,Na,Yes,No,Na,HFIF,Na,Tube,673,117.6798,427.56994,45,Na,
1004,16.48,10.77,2.25,1.45,0.43,0.0,0.0,0,0,0.0,0.0,0.0,0.0,0.05,0.003,0.016,0.007,0.0,0.0,0,0,1323,Na,Yes,No,Na,HFIF,Na,Tube,773,109.83448,407.95664,45,Na,
1005,16.48,10.77,2.25,1.45,0.43,0.0,0.0,0,0,0.0,0.0,0.0,0.0,0.05,0.003,0.016,0.007,0.0,0.0,0,0,1323,Na,Yes,No,Na,HFIF,Na,Tube,873,101.98916,370.69137,50,Na,
1006,16.48,10.77,2.25,1.45,0.43,0.0,0.0,0,0,0.0,0.0,0.0,0.0,0.05,0.003,0.016,0.007,0.0,0.0,0,0,1323,Na,Yes,No,Na,HFIF,Na,Tube,973,92.18251,281.450855,74,Na,
1007,16.38,10.5,2.55,1.69,0.19,0.0,0.0,0,0,0.0,0.0,0.0,0.0,0.05,0.0,0.019,0.01,0.0,0.0,0,0,1323,Na,No,Yes,Na,HFIF,Na,Tube,293,202.01699,574.66969,56,Na,
1008,16.38,10.5,2.55,1.69,0.19,0.0,0.0,0,0,0.0,0.0,0.0,0.0,0.05,0.0,0.019,0.01,0.0,0.0,0,0,1323,Na,No,Yes,Na,HFIF,Na,Tube,873,96.10517,96.10517,43.5,Na,
1009,17.02,12.5,2.81,1.43,0.42,0.0,0.0,0,0,0.0,0.0,0.0,0.0,0.06,0.0005,0.0,0.0,0.0,0.0,0,0,Na,Na,Na,Na,Na,Na,Na,Bar,293,239.28226,590.36033,65,Na,
1010,17.02,12.5,2.81,1.43,0.42,0.0,0.0,0,0,0.0,0.0,0.0,0.0,0.06,0.0005,0.0,0.0,0.0,0.0,0,0,Na,Na,Na,Na,Na,Na,Na,Bar,573,151.02241,490.3325,49.5,Na,
1011,17.02,12.5,2.81,1.43,0.42,0.0,0.0,0,0,0.0,0.0,0.0,0.0,0.06,0.0005,0.0,0.0,0.0,0.0,0,0,Na,Na,Na,Na,Na,Na,Na,Bar,873,125.52512,432.473265,45.5,Na,
1012,17.14,12.62,2.61,1.46,0.41,0.0,0.0,0,0,0.0,0.0,0.0,0.0,0.06,0.0085,0.0,0.0,0.0,0.0,0,0,1323,Na,Yes,Yes,Na,Na,Na,Bar,293,239.28226,611.93496,57.5,Na,
1013,17.14,12.62,2.61,1.46,0.41,0.0,0.0,0,0,0.0,0.0,0.0,0.0,0.06,0.0085,0.0,0.0,0.0,0.0,0,0,1323,Na,Yes,Yes,Na,Na,Na,Bar,573,151.02241,507.98447,45,Na,
1014,17.14,12.62,2.61,1.46,0.41,0.0,0.0,0,0,0.0,0.0,0.0,0.0,0.06,0.0085,0.0,0.0,0.0,0.0,0,0,1323,Na,Yes,Yes,Na,Na,Na,Bar,873,128.467115,456.009225,43,Na,
1015,17.12,12.61,2.61,1.54,0.43,0.0,0.0,0,0,0.0,0.0,0.0,0.0,0.06,0.015,0.0,0.0,0.0,0.0,0,0,1323,Na,No,Yes,Na,Na,Na,Bar,293,236.340265,614.876955,57,Na,
1016,17.12,12.61,2.61,1.54,0.43,0.0,0.0,0,0,0.0,0.0,0.0,0.0,0.06,0.015,0.0,0.0,0.0,0.0,0,0,1323,Na,No,Yes,Na,Na,Na,Bar,573,153.964405,509.9458,44,Na,
1017,17.12,12.61,2.61,1.54,0.43,0.0,0.0,0,0,0.0,0.0,0.0,0.0,0.06,0.015,0.0,0.0,0.0,0.0,0,0,1323,Na,No,Yes,Na,Na,Na,Bar,873,137.2931,461.893215,44,Na,
1018,17.34,12.66,2.56,1.44,0.42,0.0,0.0,0,0,0.0,0.0,0.0,0.0,0.06,0.0005,0.0,0.0,0.0,0.0,0,0,1323,Na,No,Yes,Na,Na,Na,Bar,293,308.909475,673.716855,56,Na,
1019,17.34,12.66,2.56,1.44,0.42,0.0,0.0,0,0,0.0,0.0,0.0,0.0,0.06,0.0005,0.0,0.0,0.0,0.0,0,0,1323,Na,No,Yes,Na,Na,Na,Bar,573,187.307015,561.921045,46.5,Na,
1020,17.34,12.66,2.56,1.44,0.42,0.0,0.0,0,0,0.0,0.0,0.0,0.0,0.06,0.0005,0.0,0.0,0.0,0.0,0,0,1323,Na,No,Yes,Na,Na,Na,Bar,873,150.041745,497.197155,49,Na,
1021,17.34,12.57,2.63,1.47,0.43,0.0,0.0,0,0,0.0,0.0,0.0,0.0,0.06,0.01,0.0,0.0,0.0,0.0,0,0,1323,Na,No,Yes,Na,Na,Na,Bar,293,310.870805,685.484835,53.5,Na,
1022,17.34,12.57,2.63,1.47,0.43,0.0,0.0,0,0,0.0,0.0,0.0,0.0,0.06,0.01,0.0,0.0,0.0,0.0,0,0,1323,Na,No,Yes,Na,Na,Na,Bar,573,188.28768,566.82437,45,Na,
1023,17.34,12.57,2.63,1.47,0.43,0.0,0.0,0,0,0.0,0.0,0.0,0.0,0.06,0.01,0.0,0.0,0.0,0.0,0,0,1323,Na,No,Yes,Na,Na,Na,Bar,873,158.86773,505.042475,41.5,Na,
1024,16.6,11.18,2.5,1.33,0.28,0.0,0.0,0,0,0.0,0.0,0.0,0.0,0.05,0.0,0.022,0.015,0.0,0.0,0,0,1323,Na,No,Yes,Na,Na,Na,Bar,293,193.191005,497.197155,68,Na,
1025,16.6,11.18,2.5,1.33,0.28,0.0,0.0,0,0,0.0,0.0,0.0,0.0,0.05,0.0,0.022,0.015,0.0,0.0,0,0,1323,Na,No,Yes,Na,Na,Na,Bar,373,151.02241,429.53127,57,Na,
1026,16.6,11.18,2.5,1.33,0.28,0.0,0.0,0,0,0.0,0.0,0.0,0.0,0.05,0.0,0.022,0.015,0.0,0.0,0,0,1323,Na,No,Yes,Na,Na,Na,Bar,473,115.71847,389.324005,49.5,Na,
1027,16.6,11.18,2.5,1.33,0.28,0.0,0.0,0,0,0.0,0.0,0.0,0.0,0.05,0.0,0.022,0.015,0.0,0.0,0,0,1323,Na,No,Yes,Na,Na,Na,Bar,573,107.87315,383.440015,44.5,Na,
1028,16.6,11.18,2.5,1.33,0.28,0.0,0.0,0,0,0.0,0.0,0.0,0.0,0.05,0.0,0.022,0.015,0.0,0.0,0,0,1323,Na,No,Yes,Na,Na,Na,Bar,673,104.931155,379.517355,46.5,Na,
1029,16.6,11.18,2.5,1.33,0.28,0.0,0.0,0,0,0.0,0.0,0.0,0.0,0.05,0.0,0.022,0.015,0.0,0.0,0,0,1323,Na,No,Yes,Na,Na,Na,Bar,773,100.02783,378.53669,45,Na,
1030,16.6,11.18,2.5,1.33,0.28,0.0,0.0,0,0,0.0,0.0,0.0,0.0,0.05,0.0,0.022,0.015,0.0,0.0,0,0,1323,Na,No,Yes,Na,Na,Na,Bar,873,92.18251,325.58078,45.5,Na,
1031,16.6,11.18,2.5,1.33,0.28,0.0,0.0,0,0,0.0,0.0,0.0,0.0,0.05,0.0,0.022,0.015,0.0,0.0,0,0,1323,Na,No,Yes,Na,Na,Na,Bar,973,86.29852,262.81822,56.5,Na,
1032,16.78,11.05,2.55,1.48,0.63,0.0,0.0,0,0,0.0,0.0,0.0,0.0,0.04,0.0,0.021,0.0009,0.0,0.0,0,0,1323,Na,No,Yes,Na,Na,Na,Bloom,293,201.036325,590.36033,71,Na,
1033,16.78,11.05,2.55,1.48,0.63,0.0,0.0,0,0,0.0,0.0,0.0,0.0,0.04,0.0,0.021,0.0009,0.0,0.0,0,0,1323,Na,No,Yes,Na,Na,Na,Bloom,373,158.86773,448.163905,55.5,Na,
1034,16.78,11.05,2.55,1.48,0.63,0.0,0.0,0,0,0.0,0.0,0.0,0.0,0.04,0.0,0.021,0.0009,0.0,0.0,0,0,1323,Na,No,Yes,Na,Na,Na,Bloom,473,132.389775,411.8793,50,Na,
1035,16.78,11.05,2.55,1.48,0.63,0.0,0.0,0,0,0.0,0.0,0.0,0.0,0.04,0.0,0.021,0.0009,0.0,0.0,0,0,1323,Na,No,Yes,Na,Na,Na,Bloom,573,118.660465,401.091985,49.5,Na,
1036,16.78,11.05,2.55,1.48,0.63,0.0,0.0,0,0,0.0,0.0,0.0,0.0,0.04,0.0,0.021,0.0009,0.0,0.0,0,0,1323,Na,No,Yes,Na,Na,Na,Bloom,673,114.737805,400.11132,48,Na,
1037,16.78,11.05,2.55,1.48,0.63,0.0,0.0,0,0,0.0,0.0,0.0,0.0,0.04,0.0,0.021,0.0009,0.0,0.0,0,0,1323,Na,No,Yes,Na,Na,Na,Bloom,773,112.776475,387.362675,45,Na,
1038,16.78,11.05,2.55,1.48,0.63,0.0,0.0,0,0,0.0,0.0,0.0,0.0,0.04,0.0,0.021,0.0009,0.0,0.0,0,0,1323,Na,No,Yes,Na,Na,Na,Bloom,873,100.02783,343.23275,47,Na,
1039,16.78,11.05,2.55,1.48,0.63,0.0,0.0,0,0,0.0,0.0,0.0,0.0,0.04,0.0,0.021,0.0009,0.0,0.0,0,0,1323,Na,No,Yes,Na,Na,Na,Bloom,973,92.18251,265.760215,63,Na,
1040,16.8,11.9,2.36,0.79,0.6,0.0,0.0,0,0,0.0,0.0,0.0,0.0,0.09,0.0,0.0,0.0,0.0,0.0,0,0,1323,Na,No,Yes,Na,Na,Na,Bloom,293,225.55295,608.992965,66.3,Na,
1041,16.8,11.9,2.36,0.79,0.6,0.0,0.0,0,0,0.0,0.0,0.0,0.0,0.09,0.0,0.0,0.0,0.0,0.0,0,0,1323,Na,No,Yes,Na,Na,Na,Bloom,373,169.655045,509.9458,63.5,Na,
1042,16.8,11.9,2.36,0.79,0.6,0.0,0.0,0,0,0.0,0.0,0.0,0.0,0.09,0.0,0.0,0.0,0.0,0.0,0,0,1323,Na,No,Yes,Na,Na,Na,Bloom,473,147.09975,475.622525,45,Na,
1043,16.8,11.9,2.36,0.79,0.6,0.0,0.0,0,0,0.0,0.0,0.0,0.0,0.09,0.0,0.0,0.0,0.0,0.0,0,0,1323,Na,No,Yes,Na,Na,Na,Bloom,573,137.2931,478.56452,48.4,Na,
1044,16.8,11.9,2.36,0.79,0.6,0.0,0.0,0,0,0.0,0.0,0.0,0.0,0.09,0.0,0.0,0.0,0.0,0.0,0,0,1323,Na,No,Yes,Na,Na,Na,Bloom,673,120.621795,475.622525,46,Na,
1045,16.8,11.9,2.36,0.79,0.6,0.0,0.0,0,0,0.0,0.0,0.0,0.0,0.09,0.0,0.0,0.0,0.0,0.0,0,0,1323,Na,No,Yes,Na,Na,Na,Bloom,773,109.83448,448.163905,47.2,Na,
1046,16.8,11.9,2.36,0.79,0.6,0.0,0.0,0,0,0.0,0.0,0.0,0.0,0.09,0.0,0.0,0.0,0.0,0.0,0,0,1323,Na,No,Yes,Na,Na,Na,Bloom,873,114.737805,423.64728,49.5,Na,
1047,16.8,11.9,2.36,0.79,0.6,0.0,0.0,0,0,0.0,0.0,0.0,0.0,0.09,0.0,0.0,0.0,0.0,0.0,0,0,1323,Na,No,Yes,Na,Na,Na,Bloom,973,103.95049,308.909475,60.7,Na,
1048,16.7,9.95,2.32,1.4,0.53,0.0,0.0,0,0,0.0,0.0,0.0,0.0,0.1,0.0,0.035,0.02,0.0,0.0,0,0,1373,1800,No,Yes,Na,BEA,Na,Tube,293,241.24359,605.070305,64.5,Na,
1049,16.7,9.95,2.32,1.4,0.53,0.0,0.0,0,0,0.0,0.0,0.0,0.0,0.1,0.0,0.035,0.02,0.0,0.0,0,0,1373,1800,No,Yes,Na,BEA,Na,Tube,873,115.71847,454.047895,48.5,Na,
1050,15.9,11.1,2.18,1.19,0.47,0.0,0.0,0,0,0.0,0.0,0.0,0.0,0.02,0.0,0.022,0.028,0.0,0.0,0,0,1323,3600,No,Yes,Na,BEA,Na,Bar,293,193.191005,550.153065,69,Na,
1051,15.9,11.1,2.18,1.19,0.47,0.0,0.0,0,0,0.0,0.0,0.0,0.0,0.02,0.0,0.022,0.028,0.0,0.0,0,0,1323,3600,No,Yes,Na,BEA,Na,Bar,873,86.29852,370.69137,40.6,Na,
1052,16.7,12.2,2.2,0.79,0.61,0.0,0.0,0,0,0.0,0.0,0.0,0.0,0.05,0.0,0.029,0.017,0.0,0.0,0,0,1323,3600,No,Yes,Na,BEA,Na,Bar,293,222.610955,577.611685,62.4,Na,
1053,16.7,12.2,2.2,0.79,0.61,0.0,0.0,0,0,0.0,0.0,0.0,0.0,0.05,0.0,0.029,0.017,0.0,0.0,0,0,1323,3600,No,Yes,Na,BEA,Na,Bar,373,172.59704,494.25516,56.2,Na,
1054,16.7,12.2,2.2,0.79,0.61,0.0,0.0,0,0,0.0,0.0,0.0,0.0,0.05,0.0,0.029,0.017,0.0,0.0,0,0,1323,3600,No,Yes,Na,BEA,Na,Bar,473,150.041745,469.738535,48.3,Na,
1055,16.7,12.2,2.2,0.79,0.61,0.0,0.0,0,0,0.0,0.0,0.0,0.0,0.05,0.0,0.029,0.017,0.0,0.0,0,0,1323,3600,No,Yes,Na,BEA,Na,Bar,573,132.389775,464.83521,48.3,Na,
1056,16.7,12.2,2.2,0.79,0.61,0.0,0.0,0,0,0.0,0.0,0.0,0.0,0.05,0.0,0.029,0.017,0.0,0.0,0,0,1323,3600,No,Yes,Na,BEA,Na,Bar,673,123.56379,461.893215,46.6,Na,
1057,16.7,12.2,2.2,0.79,0.61,0.0,0.0,0,0,0.0,0.0,0.0,0.0,0.05,0.0,0.029,0.017,0.0,0.0,0,0,1323,3600,No,Yes,Na,BEA,Na,Bar,773,107.87315,445.22191,47.2,Na,
1058,16.7,12.2,2.2,0.79,0.61,0.0,0.0,0,0,0.0,0.0,0.0,0.0,0.05,0.0,0.029,0.017,0.0,0.0,0,0,1323,3600,No,Yes,Na,BEA,Na,Bar,873,106.892485,415.80196,49.4,Na,
1059,16.7,12.2,2.2,0.79,0.61,0.0,0.0,0,0,0.0,0.0,0.0,0.0,0.05,0.0,0.029,0.017,0.0,0.0,0,0,1323,3600,No,Yes,Na,BEA,Na,Bar,973,97.085835,308.909475,50.5,Na,
1060,17.1,11.5,2.32,0.93,0.53,0.0,0.0,0,0,0.0,0.0,0.0,0.0,0.07,0.0,0.04,0.012,0.0,0.0,0,0,1323,3600,No,Yes,Na,Na,Na,Plate,293,188.28768,537.40442,68.5,Na,
1061,17.1,11.5,2.32,0.93,0.53,0.0,0.0,0,0,0.0,0.0,0.0,0.0,0.07,0.0,0.04,0.012,0.0,0.0,0,0,1323,3600,No,Yes,Na,Na,Na,Plate,373,155.925735,454.047895,54.5,Na,
1062,17.1,11.5,2.32,0.93,0.53,0.0,0.0,0,0,0.0,0.0,0.0,0.0,0.07,0.0,0.04,0.012,0.0,0.0,0,0,1323,3600,No,Yes,Na,Na,Na,Plate,473,128.467115,434.434595,48.3,Na,
1063,17.1,11.5,2.32,0.93,0.53,0.0,0.0,0,0,0.0,0.0,0.0,0.0,0.07,0.0,0.04,0.012,0.0,0.0,0,0,1323,3600,No,Yes,Na,Na,Na,Plate,573,103.95049,426.589275,46.6,Na,
1064,17.1,11.5,2.32,0.93,0.53,0.0,0.0,0,0,0.0,0.0,0.0,0.0,0.07,0.0,0.04,0.012,0.0,0.0,0,0,1323,3600,No,Yes,Na,Na,Na,Plate,673,107.87315,413.84063,44.9,Na,
1065,17.1,11.5,2.32,0.93,0.53,0.0,0.0,0,0,0.0,0.0,0.0,0.0,0.07,0.0,0.04,0.012,0.0,0.0,0,0,1323,3600,No,Yes,Na,Na,Na,Plate,773,101.98916,415.80196,46.1,Na,
1066,17.1,11.5,2.32,0.93,0.53,0.0,0.0,0,0,0.0,0.0,0.0,0.0,0.07,0.0,0.04,0.012,0.0,0.0,0,0,1323,3600,No,Yes,Na,Na,Na,Plate,873,83.356525,361.865385,48.3,Na,
1067,17.1,11.5,2.32,0.93,0.53,0.0,0.0,0,0,0.0,0.0,0.0,0.0,0.07,0.0,0.04,0.012,0.0,0.0,0,0,1323,3600,No,Yes,Na,Na,Na,Plate,973,72.56921,285.373515,48.8,Na,
1068,17.47,11.56,2.6,1.5,0.48,0.0,0.0,0,0,0.0,0.0,0.0,0.0,0.05,0.0,0.024,0.009,0.0,0.0,0,0,1323,3600,No,Yes,Na,Na,Na,5,293,254.9729,553.09506,63.5,Na,
1069,17.47,11.56,2.6,1.5,0.48,0.0,0.0,0,0,0.0,0.0,0.0,0.0,0.05,0.0,0.024,0.009,0.0,0.0,0,0,1323,3600,No,Yes,Na,Na,Na,5,473,165.732385,467.777205,48,Na,
1070,17.47,11.56,2.6,1.5,0.48,0.0,0.0,0,0,0.0,0.0,0.0,0.0,0.05,0.0,0.024,0.009,0.0,0.0,0,0,1323,3600,No,Yes,Na,Na,Na,5,623,145.13842,454.047895,42.9,Na,
1071,17.47,11.56,2.6,1.5,0.48,0.0,0.0,0,0,0.0,0.0,0.0,0.0,0.05,0.0,0.024,0.009,0.0,0.0,0,0,1323,3600,No,Yes,Na,Na,Na,5,723,165.732385,454.047895,45,Na,
1072,17.47,11.56,2.6,1.5,0.48,0.0,0.0,0,0,0.0,0.0,0.0,0.0,0.05,0.0,0.024,0.009,0.0,0.0,0,0,1323,3600,No,Yes,Na,Na,Na,5,823,148.080415,441.29925,42.5,Na,
1073,17.47,11.56,2.6,1.5,0.48,0.0,0.0,0,0,0.0,0.0,0.0,0.0,0.05,0.0,0.024,0.009,0.0,0.0,0,0,1323,3600,No,Yes,Na,Na,Na,5,923,147.09975,390.30467,48,Na,
1074,18.62,12.0,2.18,1.36,0.52,0.0,0.0,0,0,0.0,0.0,0.0,0.0,0.027,0.0,0.018,0.01,0.0,0.0,0,0,1323,Na,Yes,No,Na,HFIF,Na,Plate,293,220.649625,524.655775,63,Na,
1075,18.0,12.2,2.4,1.41,0.49,0.0,0.0,0,0,0.0,0.0,0.0,0.0,0.04,0.0,0.026,0.013,0.0,0.0,0,0,1323,Na,Yes,No,Na,BEA,Na,Tube,293,288.31551,585.457005,58,Na,
1076,18.0,12.2,2.4,1.41,0.49,0.0,0.0,0,0,0.0,0.0,0.0,0.0,0.04,0.0,0.026,0.013,0.0,0.0,0,0,1323,Na,Yes,No,Na,BEA,Na,Tube,523,194.17167,488.37117,42,Na,
1077,18.0,12.2,2.4,1.41,0.49,0.0,0.0,0,0,0.0,0.0,0.0,0.0,0.04,0.0,0.026,0.013,0.0,0.0,0,0,1323,Na,Yes,No,Na,BEA,Na,Tube,573,190.24901,481.506515,40,Na,
1078,18.0,12.2,2.4,1.41,0.49,0.0,0.0,0,0,0.0,0.0,0.0,0.0,0.04,0.0,0.026,0.013,0.0,0.0,0,0,1323,Na,Yes,No,Na,BEA,Na,Tube,623,190.24901,478.56452,40,Na,
1079,18.0,12.2,2.4,1.41,0.49,0.0,0.0,0,0,0.0,0.0,0.0,0.0,0.04,0.0,0.026,0.013,0.0,0.0,0,0,1323,Na,Yes,No,Na,BEA,Na,Tube,723,184.36502,472.68053,39,Na,
1080,18.0,12.2,2.4,1.41,0.49,0.0,0.0,0,0,0.0,0.0,0.0,0.0,0.04,0.0,0.026,0.013,0.0,0.0,0,0,1323,Na,Yes,No,Na,BEA,Na,Tube,773,169.655045,459.931885,44,Na,
1081,18.0,12.2,2.4,1.41,0.49,0.0,0.0,0,0,0.0,0.0,0.0,0.0,0.04,0.0,0.026,0.013,0.0,0.0,0,0,1323,Na,Yes,No,Na,BEA,Na,Tube,823,167.693715,462.87388,41,Na,
1082,18.0,12.2,2.4,1.41,0.49,0.0,0.0,0,0,0.0,0.0,0.0,0.0,0.04,0.0,0.026,0.013,0.0,0.0,0,0,1323,Na,Yes,No,Na,BEA,Na,Tube,873,164.75172,434.434595,38,Na,
1083,18.0,12.2,2.4,1.41,0.49,0.0,0.0,0,0,0.0,0.0,0.0,0.0,0.04,0.0,0.026,0.013,0.0,0.0,0,0,1323,Na,Yes,No,Na,BEA,Na,Tube,923,156.9064,399.130655,43,Na,
1084,17.1,11.8,2.46,1.57,0.32,0.0,0.0,0,0,0.0,0.0,0.0,0.0,0.04,0.0,0.026,0.018,0.0,0.0,0,0,1348,Na,No,Yes,Na,BEA,Na,Tube,293,270.66354,588.399,49,Na,
1085,17.1,11.8,2.46,1.57,0.32,0.0,0.0,0,0,0.0,0.0,0.0,0.0,0.04,0.0,0.026,0.018,0.0,0.0,0,0,1348,Na,No,Yes,Na,BEA,Na,Tube,523,191.229675,478.56452,38,Na,
1086,17.1,11.8,2.46,1.57,0.32,0.0,0.0,0,0,0.0,0.0,0.0,0.0,0.04,0.0,0.026,0.018,0.0,0.0,0,0,1348,Na,No,Yes,Na,BEA,Na,Tube,573,187.307015,473.661195,35,Na,
1087,17.1,11.8,2.46,1.57,0.32,0.0,0.0,0,0,0.0,0.0,0.0,0.0,0.04,0.0,0.026,0.018,0.0,0.0,0,0,1348,Na,No,Yes,Na,BEA,Na,Tube,623,180.44236,473.661195,29,Na,
1088,17.1,11.8,2.46,1.57,0.32,0.0,0.0,0,0,0.0,0.0,0.0,0.0,0.04,0.0,0.026,0.018,0.0,0.0,0,0,1348,Na,No,Yes,Na,BEA,Na,Tube,673,175.539035,478.56452,36,Na,
1089,17.1,11.8,2.46,1.57,0.32,0.0,0.0,0,0,0.0,0.0,0.0,0.0,0.04,0.0,0.026,0.018,0.0,0.0,0,0,1348,Na,No,Yes,Na,BEA,Na,Tube,723,171.616375,471.699865,37,Na,
1090,17.1,11.8,2.46,1.57,0.32,0.0,0.0,0,0,0.0,0.0,0.0,0.0,0.04,0.0,0.026,0.018,0.0,0.0,0,0,1348,Na,No,Yes,Na,BEA,Na,Tube,773,161.809725,462.87388,37,Na,
1091,17.1,11.8,2.46,1.57,0.32,0.0,0.0,0,0,0.0,0.0,0.0,0.0,0.04,0.0,0.026,0.018,0.0,0.0,0,0,1348,Na,No,Yes,Na,BEA,Na,Tube,823,166.71305,441.29925,32,Na,
1092,17.1,11.8,2.46,1.57,0.32,0.0,0.0,0,0,0.0,0.0,0.0,0.0,0.04,0.0,0.026,0.018,0.0,0.0,0,0,1348,Na,No,Yes,Na,BEA,Na,Tube,873,159.848395,414.821295,33,Na,
1093,17.1,11.8,2.46,1.57,0.32,0.0,0.0,0,0,0.0,0.0,0.0,0.0,0.04,0.0,0.026,0.018,0.0,0.0,0,0,1348,Na,No,Yes,Na,BEA,Na,Tube,923,152.98374,390.30467,34,Na,
1094,16.8,11.53,2.47,1.4,0.26,0.0,0.0,0,0,0.0,0.0,0.0,0.0,0.05,0.0,0.024,0.014,0.0,0.0,0,0,1348,Na,No,Yes,Na,BEA,Na,Tube,293,252.030905,578.59235,66,Na,
1095,16.8,11.53,2.47,1.4,0.26,0.0,0.0,0,0,0.0,0.0,0.0,0.0,0.05,0.0,0.024,0.014,0.0,0.0,0,0,1348,Na,No,Yes,Na,BEA,Na,Tube,523,163.771055,466.79654,50,Na,
1096,16.8,11.53,2.47,1.4,0.26,0.0,0.0,0,0,0.0,0.0,0.0,0.0,0.05,0.0,0.024,0.014,0.0,0.0,0,0,1348,Na,No,Yes,Na,BEA,Na,Tube,573,169.655045,470.7192,47,Na,
1097,16.8,11.53,2.47,1.4,0.26,0.0,0.0,0,0,0.0,0.0,0.0,0.0,0.05,0.0,0.024,0.014,0.0,0.0,0,0,1348,Na,No,Yes,Na,BEA,Na,Tube,623,150.041745,469.738535,52,Na,
1098,16.8,11.53,2.47,1.4,0.26,0.0,0.0,0,0,0.0,0.0,0.0,0.0,0.05,0.0,0.024,0.014,0.0,0.0,0,0,1348,Na,No,Yes,Na,BEA,Na,Tube,673,160.82906,469.738535,47,Na,
1099,16.8,11.53,2.47,1.4,0.26,0.0,0.0,0,0,0.0,0.0,0.0,0.0,0.05,0.0,0.024,0.014,0.0,0.0,0,0,1348,Na,No,Yes,Na,BEA,Na,Tube,773,144.157755,449.14457,44,Na,
1100,16.8,11.53,2.47,1.4,0.26,0.0,0.0,0,0,0.0,0.0,0.0,0.0,0.05,0.0,0.024,0.014,0.0,0.0,0,0,1348,Na,No,Yes,Na,BEA,Na,Tube,823,132.389775,424.627945,48,Na,
1101,16.8,11.53,2.47,1.4,0.26,0.0,0.0,0,0,0.0,0.0,0.0,0.0,0.05,0.0,0.024,0.014,0.0,0.0,0,0,1348,Na,No,Yes,Na,BEA,Na,Tube,873,134.351105,416.782625,46,Na,
1102,16.8,11.53,2.47,1.4,0.26,0.0,0.0,0,0,0.0,0.0,0.0,0.0,0.05,0.0,0.024,0.014,0.0,0.0,0,0,1348,Na,No,Yes,Na,BEA,Na,Tube,923,122.583125,372.6527,47,Na,
1103,16.62,11.5,2.44,1.54,0.5,0.0,0.0,0,0,0.0,0.0,0.0,0.0,0.06,0.0,0.024,0.005,0.0,0.0,0,0,1348,Na,No,Yes,Na,BEA,Na,Tube,293,313.8128,580.55368,55,Na,
1104,16.62,11.5,2.44,1.54,0.5,0.0,0.0,0,0,0.0,0.0,0.0,0.0,0.06,0.0,0.024,0.005,0.0,0.0,0,0,1348,Na,No,Yes,Na,BEA,Na,Tube,523,219.66896,470.7192,37,Na,
1105,16.62,11.5,2.44,1.54,0.5,0.0,0.0,0,0,0.0,0.0,0.0,0.0,0.06,0.0,0.024,0.005,0.0,0.0,0,0,1348,Na,No,Yes,Na,BEA,Na,Tube,573,213.78497,470.7192,39,Na,
1106,16.62,11.5,2.44,1.54,0.5,0.0,0.0,0,0,0.0,0.0,0.0,0.0,0.06,0.0,0.024,0.005,0.0,0.0,0,0,1348,Na,No,Yes,Na,BEA,Na,Tube,623,214.765635,466.79654,36,Na,
1107,16.62,11.5,2.44,1.54,0.5,0.0,0.0,0,0,0.0,0.0,0.0,0.0,0.06,0.0,0.024,0.005,0.0,0.0,0,0,1348,Na,No,Yes,Na,BEA,Na,Tube,673,203.97832,475.622525,39,Na,
1108,16.62,11.5,2.44,1.54,0.5,0.0,0.0,0,0,0.0,0.0,0.0,0.0,0.06,0.0,0.024,0.005,0.0,0.0,0,0,1348,Na,No,Yes,Na,BEA,Na,Tube,723,189.268345,472.68053,39,Na,
1109,16.62,11.5,2.44,1.54,0.5,0.0,0.0,0,0,0.0,0.0,0.0,0.0,0.06,0.0,0.024,0.005,0.0,0.0,0,0,1348,Na,No,Yes,Na,BEA,Na,Tube,773,174.55837,445.22191,39,Na,
1110,16.62,11.5,2.44,1.54,0.5,0.0,0.0,0,0,0.0,0.0,0.0,0.0,0.06,0.0,0.024,0.005,0.0,0.0,0,0,1348,Na,No,Yes,Na,BEA,Na,Tube,823,169.655045,446.202575,37,Na,
1111,16.62,11.5,2.44,1.54,0.5,0.0,0.0,0,0,0.0,0.0,0.0,0.0,0.06,0.0,0.024,0.005,0.0,0.0,0,0,1348,Na,No,Yes,Na,BEA,Na,Tube,873,170.63571,425.60861,35,Na,
1112,16.62,11.5,2.44,1.54,0.5,0.0,0.0,0,0,0.0,0.0,0.0,0.0,0.06,0.0,0.024,0.005,0.0,0.0,0,0,1348,Na,No,Yes,Na,BEA,Na,Tube,923,173.577705,396.18866,32,Na,
1113,17.32,11.97,2.83,1.58,0.61,0.0,0.0,0,0,0.0,0.0,0.0,0.0,0.06,0.0,0.025,0.008,0.0,0.0,0,0,1348,Na,No,Yes,Na,BEA,Na,Tube,293,271.644205,634.490255,52,Na,
1114,17.32,11.97,2.83,1.58,0.61,0.0,0.0,0,0,0.0,0.0,0.0,0.0,0.06,0.0,0.025,0.008,0.0,0.0,0,0,1348,Na,No,Yes,Na,BEA,Na,Tube,523,214.765635,521.71378,27,Na,
1115,17.32,11.97,2.83,1.58,0.61,0.0,0.0,0,0,0.0,0.0,0.0,0.0,0.06,0.0,0.025,0.008,0.0,0.0,0,0,1348,Na,No,Yes,Na,BEA,Na,Tube,573,199.074995,523.67511,29,Na,
1116,17.32,11.97,2.83,1.58,0.61,0.0,0.0,0,0,0.0,0.0,0.0,0.0,0.06,0.0,0.025,0.008,0.0,0.0,0,0,1348,Na,No,Yes,Na,BEA,Na,Tube,623,199.074995,526.617105,26,Na,
1117,17.32,11.97,2.83,1.58,0.61,0.0,0.0,0,0,0.0,0.0,0.0,0.0,0.06,0.0,0.025,0.008,0.0,0.0,0,0,1348,Na,No,Yes,Na,BEA,Na,Tube,673,195.152335,520.733115,29,Na,
1118,17.32,11.97,2.83,1.58,0.61,0.0,0.0,0,0,0.0,0.0,0.0,0.0,0.06,0.0,0.025,0.008,0.0,0.0,0,0,1348,Na,No,Yes,Na,BEA,Na,Tube,723,213.78497,513.86846,28,Na,
1119,17.32,11.97,2.83,1.58,0.61,0.0,0.0,0,0,0.0,0.0,0.0,0.0,0.06,0.0,0.025,0.008,0.0,0.0,0,0,1348,Na,No,Yes,Na,BEA,Na,Tube,773,187.307015,507.98447,30,Na,
1120,17.32,11.97,2.83,1.58,0.61,0.0,0.0,0,0,0.0,0.0,0.0,0.0,0.06,0.0,0.025,0.008,0.0,0.0,0,0,1348,Na,No,Yes,Na,BEA,Na,Tube,823,187.307015,496.21649,34,Na,
1121,17.32,11.97,2.83,1.58,0.61,0.0,0.0,0,0,0.0,0.0,0.0,0.0,0.06,0.0,0.025,0.008,0.0,0.0,0,0,1348,Na,No,Yes,Na,BEA,Na,Tube,873,182.40369,473.661195,26,Na,
1122,17.32,11.97,2.83,1.58,0.61,0.0,0.0,0,0,0.0,0.0,0.0,0.0,0.06,0.0,0.025,0.008,0.0,0.0,0,0,1348,Na,No,Yes,Na,BEA,Na,Tube,923,166.71305,436.395925,27,Na,
1123,17.5,11.89,2.73,1.44,0.38,0.0,0.0,0,0,0.0,0.0,0.0,0.0,0.07,0.0,0.024,0.008,0.0,0.0,0,0,1348,Na,No,Yes,Na,BEA,Na,Tube,293,288.31551,619.78028,54,Na,
1124,17.5,11.89,2.73,1.44,0.38,0.0,0.0,0,0,0.0,0.0,0.0,0.0,0.07,0.0,0.024,0.008,0.0,0.0,0,0,1348,Na,No,Yes,Na,BEA,Na,Tube,523,184.36502,498.17782,38,Na,
1125,17.5,11.89,2.73,1.44,0.38,0.0,0.0,0,0,0.0,0.0,0.0,0.0,0.07,0.0,0.024,0.008,0.0,0.0,0,0,1348,Na,No,Yes,Na,BEA,Na,Tube,573,196.133,505.042475,38,Na,
1126,17.5,11.89,2.73,1.44,0.38,0.0,0.0,0,0,0.0,0.0,0.0,0.0,0.07,0.0,0.024,0.008,0.0,0.0,0,0,1348,Na,No,Yes,Na,BEA,Na,Tube,623,199.074995,507.003805,41,Na,
1127,17.5,11.89,2.73,1.44,0.38,0.0,0.0,0,0,0.0,0.0,0.0,0.0,0.07,0.0,0.024,0.008,0.0,0.0,0,0,1348,Na,No,Yes,Na,BEA,Na,Tube,673,180.44236,506.02314,41,Na,
1128,17.5,11.89,2.73,1.44,0.38,0.0,0.0,0,0,0.0,0.0,0.0,0.0,0.07,0.0,0.024,0.008,0.0,0.0,0,0,1348,Na,No,Yes,Na,BEA,Na,Tube,723,170.63571,489.351835,31,Na,
1129,17.5,11.89,2.73,1.44,0.38,0.0,0.0,0,0,0.0,0.0,0.0,0.0,0.07,0.0,0.024,0.008,0.0,0.0,0,0,1348,Na,No,Yes,Na,BEA,Na,Tube,773,160.82906,462.87388,30,Na,
1130,17.5,11.89,2.73,1.44,0.38,0.0,0.0,0,0,0.0,0.0,0.0,0.0,0.07,0.0,0.024,0.008,0.0,0.0,0,0,1348,Na,No,Yes,Na,BEA,Na,Tube,823,144.157755,464.83521,27,Na,
1131,17.5,11.89,2.73,1.44,0.38,0.0,0.0,0,0,0.0,0.0,0.0,0.0,0.07,0.0,0.024,0.008,0.0,0.0,0,0,1348,Na,No,Yes,Na,BEA,Na,Tube,873,150.041745,454.047895,42,Na,
1132,17.5,11.89,2.73,1.44,0.38,0.0,0.0,0,0,0.0,0.0,0.0,0.0,0.07,0.0,0.024,0.008,0.0,0.0,0,0,1348,Na,No,Yes,Na,BEA,Na,Tube,923,136.312435,407.95664,40,Na,
1133,17.05,11.37,2.19,1.4,0.45,0.0,0.0,0,0,0.0,0.0,0.0,0.0,0.05,0.0,0.023,0.02,0.0,0.0,0,0,1348,Na,No,Yes,Na,BEA,Na,Tube,293,271.644205,590.36033,51,Na,
1134,17.05,11.37,2.19,1.4,0.45,0.0,0.0,0,0,0.0,0.0,0.0,0.0,0.05,0.0,0.023,0.02,0.0,0.0,0,0,1348,Na,No,Yes,Na,BEA,Na,Tube,473,197.113665,488.37117,35,Na,
1135,17.05,11.37,2.19,1.4,0.45,0.0,0.0,0,0,0.0,0.0,0.0,0.0,0.05,0.0,0.023,0.02,0.0,0.0,0,0,1348,Na,No,Yes,Na,BEA,Na,Tube,523,191.229675,490.3325,34,Na,
1136,17.05,11.37,2.19,1.4,0.45,0.0,0.0,0,0,0.0,0.0,0.0,0.0,0.05,0.0,0.023,0.02,0.0,0.0,0,0,1348,Na,No,Yes,Na,BEA,Na,Tube,573,204.958985,492.29383,36,Na,
1137,17.05,11.37,2.19,1.4,0.45,0.0,0.0,0,0,0.0,0.0,0.0,0.0,0.05,0.0,0.023,0.02,0.0,0.0,0,0,1348,Na,No,Yes,Na,BEA,Na,Tube,673,181.423025,489.351835,39,Na,
1138,17.05,11.37,2.19,1.4,0.45,0.0,0.0,0,0,0.0,0.0,0.0,0.0,0.05,0.0,0.023,0.02,0.0,0.0,0,0,1348,Na,No,Yes,Na,BEA,Na,Tube,723,183.384355,479.545185,40,Na,
1139,17.05,11.37,2.19,1.4,0.45,0.0,0.0,0,0,0.0,0.0,0.0,0.0,0.05,0.0,0.023,0.02,0.0,0.0,0,0,1348,Na,No,Yes,Na,BEA,Na,Tube,773,157.887065,467.777205,34,Na,
1140,17.05,11.37,2.19,1.4,0.45,0.0,0.0,0,0,0.0,0.0,0.0,0.0,0.05,0.0,0.023,0.02,0.0,0.0,0,0,1348,Na,No,Yes,Na,BEA,Na,Tube,823,158.86773,438.357255,33,Na,
