Repository: VaibhavGhorpade1999/End_to_End_UTS_Steel_Strength_Prediction

# End_to_End_UTS_Steel_Strength_Prediction

File: data/.ipynb_checkpoints/Data-checkpoint.csv (part 6 of 9)
,Cr,Ni,Mo,Mn,Si,Nb,Ti,Zr,Ta,V,W,Cu,N,C,B,P,S,Co,Al,Sn,Pb,Solution_treatment_temperature,Solution_treatment_time(s),Water_Quenched_after_s.t.,Air_Quenched_after_s.t.,Grains mm-2,Type of melting,Size of ingot,Product form,Temperature (K),0.2%proof_stress (M Pa),UTS (M Pa),Elongation (%),Area_reduction (%),Comments
1141,17.05,11.37,2.19,1.4,0.45,0.0,0.0,0,0,0.0,0.0,0.0,0.0,0.05,0.0,0.023,0.02,0.0,0.0,0,0,1348,Na,No,Yes,Na,BEA,Na,Tube,873,149.06108,414.821295,27,Na,
1142,17.05,11.37,2.19,1.4,0.45,0.0,0.0,0,0,0.0,0.0,0.0,0.0,0.05,0.0,0.023,0.02,0.0,0.0,0,0,1348,Na,No,Yes,Na,BEA,Na,Tube,923,156.9064,404.03398,31,Na,
1143,17.19,12.23,2.39,1.45,0.37,0.0,0.0,0,0,0.0,0.0,0.0,0.0,0.06,0.0,0.03,0.016,0.0,0.0,0,0,1348,Na,No,Yes,Na,BEA,Na,Tube,293,242.224255,574.66969,58,Na,
1144,17.19,12.23,2.39,1.45,0.37,0.0,0.0,0,0,0.0,0.0,0.0,0.0,0.06,0.0,0.03,0.016,0.0,0.0,0,0,1348,Na,No,Yes,Na,BEA,Na,Tube,673,139.25443,469.738535,38,Na,
1145,17.19,12.23,2.39,1.45,0.37,0.0,0.0,0,0,0.0,0.0,0.0,0.0,0.06,0.0,0.03,0.016,0.0,0.0,0,0,1348,Na,No,Yes,Na,BEA,Na,Tube,773,129.44778,469.738535,39,Na,
1146,17.3,11.6,2.56,1.59,0.41,0.0,0.0,0,0,0.0,0.0,0.0,0.0,0.05,0.0,0.023,0.019,0.0,0.0,0,0,1348,Na,No,Yes,Na,BEA,Na,Tube,293,280.47019,568.7857,56,Na,
1147,17.3,11.6,2.56,1.59,0.41,0.0,0.0,0,0,0.0,0.0,0.0,0.0,0.05,0.0,0.023,0.019,0.0,0.0,0,0,1348,Na,No,Yes,Na,BEA,Na,Tube,523,201.036325,441.29925,44,Na,
1148,17.3,11.6,2.56,1.59,0.41,0.0,0.0,0,0,0.0,0.0,0.0,0.0,0.05,0.0,0.023,0.019,0.0,0.0,0,0,1348,Na,No,Yes,Na,BEA,Na,Tube,573,194.17167,440.318585,37,Na,
1149,17.3,11.6,2.56,1.59,0.41,0.0,0.0,0,0,0.0,0.0,0.0,0.0,0.05,0.0,0.023,0.019,0.0,0.0,0,0,1348,Na,No,Yes,Na,BEA,Na,Tube,623,182.40369,436.395925,37,Na,
1150,17.3,11.6,2.56,1.59,0.41,0.0,0.0,0,0,0.0,0.0,0.0,0.0,0.05,0.0,0.023,0.019,0.0,0.0,0,0,1348,Na,No,Yes,Na,BEA,Na,Tube,673,180.44236,441.29925,37,Na,
1151,17.3,11.6,2.56,1.59,0.41,0.0,0.0,0,0,0.0,0.0,0.0,0.0,0.05,0.0,0.023,0.019,0.0,0.0,0,0,1348,Na,No,Yes,Na,BEA,Na,Tube,723,171.616375,415.80196,39,Na,
1152,17.3,11.6,2.56,1.59,0.41,0.0,0.0,0,0,0.0,0.0,0.0,0.0,0.05,0.0,0.023,0.019,0.0,0.0,0,0,1348,Na,No,Yes,Na,BEA,Na,Tube,773,154.94507,415.80196,36,Na,
1153,17.3,11.6,2.56,1.59,0.41,0.0,0.0,0,0,0.0,0.0,0.0,0.0,0.05,0.0,0.023,0.019,0.0,0.0,0,0,1348,Na,No,Yes,Na,BEA,Na,Tube,823,153.964405,392.266,32,Na,
1154,17.3,11.6,2.56,1.59,0.41,0.0,0.0,0,0,0.0,0.0,0.0,0.0,0.05,0.0,0.023,0.019,0.0,0.0,0,0,1348,Na,No,Yes,Na,BEA,Na,Tube,873,143.17709,378.53669,38,Na,
1155,17.3,11.6,2.56,1.59,0.41,0.0,0.0,0,0,0.0,0.0,0.0,0.0,0.05,0.0,0.023,0.019,0.0,0.0,0,0,1348,Na,No,Yes,Na,BEA,Na,Tube,923,143.17709,349.11674,50,Na,
1156,17.28,12.5,2.4,1.44,0.34,0.0,0.0,0,0,0.0,0.0,0.0,0.0,0.06,0.0,0.029,0.018,0.0,0.0,0,0,1348,Na,No,Yes,Na,BEA,Na,Tube,293,299.102825,615.85762,53,Na,
1157,17.28,12.5,2.4,1.44,0.34,0.0,0.0,0,0,0.0,0.0,0.0,0.0,0.06,0.0,0.029,0.018,0.0,0.0,0,0,1348,Na,No,Yes,Na,BEA,Na,Tube,473,215.7463,507.003805,40,Na,
1158,17.28,12.5,2.4,1.44,0.34,0.0,0.0,0,0,0.0,0.0,0.0,0.0,0.06,0.0,0.029,0.018,0.0,0.0,0,0,1348,Na,No,Yes,Na,BEA,Na,Tube,523,223.59162,497.197155,37,Na,
1159,17.28,12.5,2.4,1.44,0.34,0.0,0.0,0,0,0.0,0.0,0.0,0.0,0.06,0.0,0.029,0.018,0.0,0.0,0,0,1348,Na,No,Yes,Na,BEA,Na,Tube,573,191.229675,505.042475,36,Na,
1160,17.28,12.5,2.4,1.44,0.34,0.0,0.0,0,0,0.0,0.0,0.0,0.0,0.06,0.0,0.029,0.018,0.0,0.0,0,0,1348,Na,No,Yes,Na,BEA,Na,Tube,673,203.97832,500.13915,36,Na,
1161,17.28,12.5,2.4,1.44,0.34,0.0,0.0,0,0,0.0,0.0,0.0,0.0,0.06,0.0,0.029,0.018,0.0,0.0,0,0,1348,Na,No,Yes,Na,BEA,Na,Tube,723,190.24901,499.158485,40,Na,
1162,17.28,12.5,2.4,1.44,0.34,0.0,0.0,0,0,0.0,0.0,0.0,0.0,0.06,0.0,0.029,0.018,0.0,0.0,0,0,1348,Na,No,Yes,Na,BEA,Na,Tube,773,153.964405,448.163905,36,Na,
1163,17.28,12.5,2.4,1.44,0.34,0.0,0.0,0,0,0.0,0.0,0.0,0.0,0.06,0.0,0.029,0.018,0.0,0.0,0,0,1348,Na,No,Yes,Na,BEA,Na,Tube,823,182.40369,464.83521,33,Na,
1164,17.28,12.5,2.4,1.44,0.34,0.0,0.0,0,0,0.0,0.0,0.0,0.0,0.06,0.0,0.029,0.018,0.0,0.0,0,0,1348,Na,No,Yes,Na,BEA,Na,Tube,873,182.40369,436.395925,Na,Na,
1165,17.28,12.5,2.4,1.44,0.34,0.0,0.0,0,0,0.0,0.0,0.0,0.0,0.06,0.0,0.029,0.018,0.0,0.0,0,0,1348,Na,No,Yes,Na,BEA,Na,Tube,923,143.17709,407.95664,29,Na,
1166,16.76,12.3,2.36,1.69,0.56,0.0,0.0,0,0,0.0,0.0,0.0,0.0,0.06,0.0,0.02,0.016,0.0,0.0,0,0,1348,Na,No,Yes,Na,BEA,Na,Tube,293,223.59162,591.340995,58,Na,
1167,16.76,12.3,2.36,1.69,0.56,0.0,0.0,0,0,0.0,0.0,0.0,0.0,0.06,0.0,0.02,0.016,0.0,0.0,0,0,1348,Na,No,Yes,Na,BEA,Na,Tube,473,153.964405,502.10048,46,Na,
1168,16.76,12.3,2.36,1.69,0.56,0.0,0.0,0,0,0.0,0.0,0.0,0.0,0.06,0.0,0.02,0.016,0.0,0.0,0,0,1348,Na,No,Yes,Na,BEA,Na,Tube,573,143.17709,494.25516,41,Na,
1169,16.76,12.3,2.36,1.69,0.56,0.0,0.0,0,0,0.0,0.0,0.0,0.0,0.06,0.0,0.02,0.016,0.0,0.0,0,0,1348,Na,No,Yes,Na,BEA,Na,Tube,673,136.312435,489.351835,41,Na,
1170,16.76,12.3,2.36,1.69,0.56,0.0,0.0,0,0,0.0,0.0,0.0,0.0,0.06,0.0,0.02,0.016,0.0,0.0,0,0,1348,Na,No,Yes,Na,BEA,Na,Tube,773,123.56379,478.56452,40,Na,
1171,16.76,12.3,2.36,1.69,0.56,0.0,0.0,0,0,0.0,0.0,0.0,0.0,0.06,0.0,0.02,0.016,0.0,0.0,0,0,1348,Na,No,Yes,Na,BEA,Na,Tube,823,118.660465,480.52585,40,Na,
1172,16.76,12.3,2.36,1.69,0.56,0.0,0.0,0,0,0.0,0.0,0.0,0.0,0.06,0.0,0.02,0.016,0.0,0.0,0,0,1348,Na,No,Yes,Na,BEA,Na,Tube,873,114.737805,435.41526,40,Na,
1173,16.76,12.3,2.36,1.69,0.56,0.0,0.0,0,0,0.0,0.0,0.0,0.0,0.06,0.0,0.02,0.016,0.0,0.0,0,0,1348,Na,No,Yes,Na,BEA,Na,Tube,923,107.87315,403.053315,39,Na,
1174,16.76,12.3,2.36,1.69,0.56,0.0,0.0,0,0,0.0,0.0,0.0,0.0,0.06,0.0,0.02,0.016,0.0,0.0,0,0,1348,Na,No,Yes,Na,BEA,Na,Tube,973,116.699135,350.097405,47,Na,
1175,16.74,12.94,2.57,1.65,0.49,0.0,0.0,0,0,0.0,0.0,0.0,0.0,0.05,0.0,0.024,0.021,0.0,0.0,0,0,1348,Na,No,Yes,Na,BEA,Na,Tube,293,321.65812,578.59235,56,Na,
1176,16.74,12.94,2.57,1.65,0.49,0.0,0.0,0,0,0.0,0.0,0.0,0.0,0.05,0.0,0.024,0.021,0.0,0.0,0,0,1348,Na,No,Yes,Na,BEA,Na,Tube,523,170.63571,489.351835,43,Na,
1177,16.74,12.94,2.57,1.65,0.49,0.0,0.0,0,0,0.0,0.0,0.0,0.0,0.05,0.0,0.024,0.021,0.0,0.0,0,0,1348,Na,No,Yes,Na,BEA,Na,Tube,573,164.75172,488.37117,41,Na,
1178,16.74,12.94,2.57,1.65,0.49,0.0,0.0,0,0,0.0,0.0,0.0,0.0,0.05,0.0,0.024,0.021,0.0,0.0,0,0,1348,Na,No,Yes,Na,BEA,Na,Tube,623,161.809725,490.3325,43,Na,
1179,16.74,12.94,2.57,1.65,0.49,0.0,0.0,0,0,0.0,0.0,0.0,0.0,0.05,0.0,0.024,0.021,0.0,0.0,0,0,1348,Na,No,Yes,Na,BEA,Na,Tube,673,160.82906,492.29383,44,Na,
1180,16.74,12.94,2.57,1.65,0.49,0.0,0.0,0,0,0.0,0.0,0.0,0.0,0.05,0.0,0.024,0.021,0.0,0.0,0,0,1348,Na,No,Yes,Na,BEA,Na,Tube,723,142.196425,480.52585,43,Na,
1181,16.74,12.94,2.57,1.65,0.49,0.0,0.0,0,0,0.0,0.0,0.0,0.0,0.05,0.0,0.024,0.021,0.0,0.0,0,0,1348,Na,No,Yes,Na,BEA,Na,Tube,773,181.423025,469.738535,44,Na,
1182,16.74,12.94,2.57,1.65,0.49,0.0,0.0,0,0,0.0,0.0,0.0,0.0,0.05,0.0,0.024,0.021,0.0,0.0,0,0,1348,Na,No,Yes,Na,BEA,Na,Tube,823,143.17709,462.87388,40,Na,
1183,16.74,12.94,2.57,1.65,0.49,0.0,0.0,0,0,0.0,0.0,0.0,0.0,0.05,0.0,0.024,0.021,0.0,0.0,0,0,1348,Na,No,Yes,Na,BEA,Na,Tube,873,128.467115,436.395925,40,Na,
1184,16.74,12.94,2.57,1.65,0.49,0.0,0.0,0,0,0.0,0.0,0.0,0.0,0.05,0.0,0.024,0.021,0.0,0.0,0,0,1348,Na,No,Yes,Na,BEA,Na,Tube,923,124.544455,405.99531,47,Na,
1185,17.32,11.46,2.25,1.43,0.41,0.0,0.0,0,0,0.0,0.0,0.0,0.0,0.04,0.0,0.024,0.023,0.0,0.0,0,0,1348,Na,No,Yes,Na,BEA,Na,Tube,293,211.82364,579.573015,60,Na,
1186,17.32,11.46,2.25,1.43,0.41,0.0,0.0,0,0,0.0,0.0,0.0,0.0,0.04,0.0,0.024,0.023,0.0,0.0,0,0,1348,Na,No,Yes,Na,BEA,Na,Tube,473,147.09975,461.893215,48,Na,
1187,17.32,11.46,2.25,1.43,0.41,0.0,0.0,0,0,0.0,0.0,0.0,0.0,0.04,0.0,0.024,0.023,0.0,0.0,0,0,1348,Na,No,Yes,Na,BEA,Na,Tube,573,121.60246,452.086565,44,Na,
1188,17.32,11.46,2.25,1.43,0.41,0.0,0.0,0,0,0.0,0.0,0.0,0.0,0.04,0.0,0.024,0.023,0.0,0.0,0,0,1348,Na,No,Yes,Na,BEA,Na,Tube,673,132.389775,454.047895,40,Na,
1189,17.32,11.46,2.25,1.43,0.41,0.0,0.0,0,0,0.0,0.0,0.0,0.0,0.04,0.0,0.024,0.023,0.0,0.0,0,0,1348,Na,No,Yes,Na,BEA,Na,Tube,773,117.6798,426.589275,40,Na,
1190,17.32,11.46,2.25,1.43,0.41,0.0,0.0,0,0,0.0,0.0,0.0,0.0,0.04,0.0,0.024,0.023,0.0,0.0,0,0,1348,Na,No,Yes,Na,BEA,Na,Tube,823,100.02783,415.80196,41,Na,
1191,17.32,11.46,2.25,1.43,0.41,0.0,0.0,0,0,0.0,0.0,0.0,0.0,0.04,0.0,0.024,0.023,0.0,0.0,0,0,1348,Na,No,Yes,Na,BEA,Na,Tube,873,96.10517,392.266,41,Na,
1192,17.32,11.46,2.25,1.43,0.41,0.0,0.0,0,0,0.0,0.0,0.0,0.0,0.04,0.0,0.024,0.023,0.0,0.0,0,0,1348,Na,No,Yes,Na,BEA,Na,Tube,923,92.18251,364.80738,46,Na,
1193,17.32,11.46,2.25,1.43,0.41,0.0,0.0,0,0,0.0,0.0,0.0,0.0,0.04,0.0,0.024,0.023,0.0,0.0,0,0,1348,Na,No,Yes,Na,BEA,Na,Tube,973,99.047165,319.69679,52,Na,
1194,16.83,12.44,2.45,1.7,0.44,0.0,0.0,0,0,0.0,0.0,0.0,0.0,0.06,0.0,0.029,0.01,0.0,0.0,0,0,1348,Na,No,Yes,Na,BEA,Na,Tube,293,231.43694,585.457005,62,Na,
1195,16.83,12.44,2.45,1.7,0.44,0.0,0.0,0,0,0.0,0.0,0.0,0.0,0.06,0.0,0.029,0.01,0.0,0.0,0,0,1348,Na,No,Yes,Na,BEA,Na,Tube,473,163.771055,499.158485,45,Na,
1196,16.83,12.44,2.45,1.7,0.44,0.0,0.0,0,0,0.0,0.0,0.0,0.0,0.06,0.0,0.029,0.01,0.0,0.0,0,0,1348,Na,No,Yes,Na,BEA,Na,Tube,573,148.080415,492.29383,39,Na,
1197,16.83,12.44,2.45,1.7,0.44,0.0,0.0,0,0,0.0,0.0,0.0,0.0,0.06,0.0,0.029,0.01,0.0,0.0,0,0,1348,Na,No,Yes,Na,BEA,Na,Tube,673,143.17709,486.40984,41,Na,
1198,16.83,12.44,2.45,1.7,0.44,0.0,0.0,0,0,0.0,0.0,0.0,0.0,0.06,0.0,0.029,0.01,0.0,0.0,0,0,1348,Na,No,Yes,Na,BEA,Na,Tube,773,136.312435,478.56452,Na,Na,
1199,16.83,12.44,2.45,1.7,0.44,0.0,0.0,0,0,0.0,0.0,0.0,0.0,0.06,0.0,0.029,0.01,0.0,0.0,0,0,1348,Na,No,Yes,Na,BEA,Na,Tube,823,111.79581,458.95122,38,Na,
1200,16.83,12.44,2.45,1.7,0.44,0.0,0.0,0,0,0.0,0.0,0.0,0.0,0.06,0.0,0.029,0.01,0.0,0.0,0,0,1348,Na,No,Yes,Na,BEA,Na,Tube,873,110.815145,435.41526,40,Na,
1201,16.83,12.44,2.45,1.7,0.44,0.0,0.0,0,0,0.0,0.0,0.0,0.0,0.06,0.0,0.029,0.01,0.0,0.0,0,0,1348,Na,No,Yes,Na,BEA,Na,Tube,923,107.87315,398.14999,48,Na,
1202,16.83,12.44,2.45,1.7,0.44,0.0,0.0,0,0,0.0,0.0,0.0,0.0,0.06,0.0,0.029,0.01,0.0,0.0,0,0,1348,Na,No,Yes,Na,BEA,Na,Tube,973,123.56379,357.942725,44,Na,
1203,16.8,12.8,2.41,1.68,0.54,0.0,0.0,0,0,0.0,0.0,0.0,0.0,0.06,0.0,0.029,0.011,0.0,0.0,0,0,1348,Na,No,Yes,Na,BEA,Na,Tube,293,234.378935,611.93496,56,Na,
1204,16.8,12.8,2.41,1.68,0.54,0.0,0.0,0,0,0.0,0.0,0.0,0.0,0.06,0.0,0.029,0.011,0.0,0.0,0,0,1348,Na,No,Yes,Na,BEA,Na,Tube,473,163.771055,518.771785,41,Na,
1205,16.8,12.8,2.41,1.68,0.54,0.0,0.0,0,0,0.0,0.0,0.0,0.0,0.06,0.0,0.029,0.011,0.0,0.0,0,0,1348,Na,No,Yes,Na,BEA,Na,Tube,573,148.080415,507.003805,38,Na,
1206,16.8,12.8,2.41,1.68,0.54,0.0,0.0,0,0,0.0,0.0,0.0,0.0,0.06,0.0,0.029,0.011,0.0,0.0,0,0,1348,Na,No,Yes,Na,BEA,Na,Tube,673,143.17709,496.21649,Na,Na,
1207,16.8,12.8,2.41,1.68,0.54,0.0,0.0,0,0,0.0,0.0,0.0,0.0,0.06,0.0,0.029,0.011,0.0,0.0,0,0,1348,Na,No,Yes,Na,BEA,Na,Tube,773,133.37044,499.158485,35,Na,
1208,16.8,12.8,2.41,1.68,0.54,0.0,0.0,0,0,0.0,0.0,0.0,0.0,0.06,0.0,0.029,0.011,0.0,0.0,0,0,1348,Na,No,Yes,Na,BEA,Na,Tube,823,122.583125,485.429175,41,Na,
1209,16.8,12.8,2.41,1.68,0.54,0.0,0.0,0,0,0.0,0.0,0.0,0.0,0.06,0.0,0.029,0.011,0.0,0.0,0,0,1348,Na,No,Yes,Na,BEA,Na,Tube,873,117.6798,458.95122,38,Na,
1210,16.8,12.8,2.41,1.68,0.54,0.0,0.0,0,0,0.0,0.0,0.0,0.0,0.06,0.0,0.029,0.011,0.0,0.0,0,0,1348,Na,No,Yes,Na,BEA,Na,Tube,923,117.6798,419.72462,41,Na,
1211,16.8,12.8,2.41,1.68,0.54,0.0,0.0,0,0,0.0,0.0,0.0,0.0,0.06,0.0,0.029,0.011,0.0,0.0,0,0,1348,Na,No,Yes,Na,BEA,Na,Tube,973,122.583125,355.00073,46,Na,
1212,16.65,12.24,2.32,1.65,0.55,0.0,0.0,0,0,0.0,0.0,0.0,0.0,0.05,0.0,0.03,0.014,0.0,0.0,0,0,1348,Na,No,Yes,Na,BEA,Na,Tube,293,218.688295,582.51501,60,Na,
1213,16.65,12.24,2.32,1.65,0.55,0.0,0.0,0,0,0.0,0.0,0.0,0.0,0.05,0.0,0.03,0.014,0.0,0.0,0,0,1348,Na,No,Yes,Na,BEA,Na,Tube,473,158.86773,480.52585,43,Na,
1214,16.65,12.24,2.32,1.65,0.55,0.0,0.0,0,0,0.0,0.0,0.0,0.0,0.05,0.0,0.03,0.014,0.0,0.0,0,0,1348,Na,No,Yes,Na,BEA,Na,Tube,573,142.196425,466.79654,37,Na,
1215,16.65,12.24,2.32,1.65,0.55,0.0,0.0,0,0,0.0,0.0,0.0,0.0,0.05,0.0,0.03,0.014,0.0,0.0,0,0,1348,Na,No,Yes,Na,BEA,Na,Tube,673,132.389775,473.661195,41,Na,
1216,16.65,12.24,2.32,1.65,0.55,0.0,0.0,0,0,0.0,0.0,0.0,0.0,0.05,0.0,0.03,0.014,0.0,0.0,0,0,1348,Na,No,Yes,Na,BEA,Na,Tube,773,128.467115,456.98989,37,Na,
1217,16.65,12.24,2.32,1.65,0.55,0.0,0.0,0,0,0.0,0.0,0.0,0.0,0.05,0.0,0.03,0.014,0.0,0.0,0,0,1348,Na,No,Yes,Na,BEA,Na,Tube,823,110.815145,432.473265,42,Na,
1218,16.65,12.24,2.32,1.65,0.55,0.0,0.0,0,0,0.0,0.0,0.0,0.0,0.05,0.0,0.03,0.014,0.0,0.0,0,0,1348,Na,No,Yes,Na,BEA,Na,Tube,873,115.71847,422.666615,40,Na,
1219,16.65,12.24,2.32,1.65,0.55,0.0,0.0,0,0,0.0,0.0,0.0,0.0,0.05,0.0,0.03,0.014,0.0,0.0,0,0,1348,Na,No,Yes,Na,BEA,Na,Tube,923,113.75714,379.517355,42,Na,
1220,16.65,12.24,2.32,1.65,0.55,0.0,0.0,0,0,0.0,0.0,0.0,0.0,0.05,0.0,0.03,0.014,0.0,0.0,0,0,1348,Na,No,Yes,Na,BEA,Na,Tube,973,115.71847,333.4261,45,Na,
1221,17.19,12.23,2.39,1.45,0.37,0.0,0.0,0,0,0.0,0.0,0.0,0.0,0.06,0.0,0.03,0.016,0.0,0.0,0,0,1348,Na,No,Yes,Na,BEA,Na,Tube,293,239.28226,608.992965,48,Na,
1222,17.19,12.23,2.39,1.45,0.37,0.0,0.0,0,0,0.0,0.0,0.0,0.0,0.06,0.0,0.03,0.016,0.0,0.0,0,0,1348,Na,No,Yes,Na,BEA,Na,Tube,473,148.080415,488.37117,36,Na,
1223,17.19,12.23,2.39,1.45,0.37,0.0,0.0,0,0,0.0,0.0,0.0,0.0,0.06,0.0,0.03,0.016,0.0,0.0,0,0,1348,Na,No,Yes,Na,BEA,Na,Tube,673,142.196425,491.313165,31,Na,
1224,17.19,12.23,2.39,1.45,0.37,0.0,0.0,0,0,0.0,0.0,0.0,0.0,0.06,0.0,0.03,0.016,0.0,0.0,0,0,1348,Na,No,Yes,Na,BEA,Na,Tube,773,126.505785,478.56452,35,Na,
1225,17.19,12.23,2.39,1.45,0.37,0.0,0.0,0,0,0.0,0.0,0.0,0.0,0.06,0.0,0.03,0.016,0.0,0.0,0,0,1348,Na,Yes,No,Na,BEA,Na,Tube,293,236.340265,564.86304,62,Na,
1226,17.19,12.23,2.39,1.45,0.37,0.0,0.0,0,0,0.0,0.0,0.0,0.0,0.06,0.0,0.03,0.016,0.0,0.0,0,0,1348,Na,Yes,No,Na,BEA,Na,Tube,473,168.67438,478.56452,48,Na,
1227,17.19,12.23,2.39,1.45,0.37,0.0,0.0,0,0,0.0,0.0,0.0,0.0,0.06,0.0,0.03,0.016,0.0,0.0,0,0,1348,Na,Yes,No,Na,BEA,Na,Tube,573,154.94507,461.893215,43,Na,
1228,17.19,12.23,2.39,1.45,0.37,0.0,0.0,0,0,0.0,0.0,0.0,0.0,0.06,0.0,0.03,0.016,0.0,0.0,0,0,1348,Na,Yes,No,Na,BEA,Na,Tube,673,157.887065,407.95664,40,Na,
1229,17.19,12.23,2.39,1.45,0.37,0.0,0.0,0,0,0.0,0.0,0.0,0.0,0.06,0.0,0.03,0.016,0.0,0.0,0,0,1348,Na,Yes,No,Na,BEA,Na,Tube,773,135.33177,441.29925,43,Na,
1230,17.19,12.23,2.39,1.45,0.37,0.0,0.0,0,0,0.0,0.0,0.0,0.0,0.06,0.0,0.03,0.016,0.0,0.0,0,0,1348,Na,Yes,No,Na,BEA,Na,Tube,873,128.467115,401.091985,38,Na,
1231,17.19,12.23,2.39,1.45,0.37,0.0,0.0,0,0,0.0,0.0,0.0,0.0,0.06,0.0,0.03,0.016,0.0,0.0,0,0,1348,Na,Yes,No,Na,BEA,Na,Tube,973,126.505785,322.638785,46,Na,
1232,17.52,12.7,2.58,0.61,0.19,0.0,0.0,0,0,0.0,0.0,0.0,0.0,0.028,0.0,0.01,0.014,0.0,0.0,0,0,1348,Na,Yes,No,Na,BEA,Na,Tube,293,241.24359,586.43767,56,Na,
1233,17.52,12.7,2.58,0.61,0.19,0.0,0.0,0,0,0.0,0.0,0.0,0.0,0.028,0.0,0.01,0.014,0.0,0.0,0,0,1348,Na,Yes,No,Na,BEA,Na,Tube,473,180.44236,480.52585,44,Na,
1234,17.52,12.7,2.58,0.61,0.19,0.0,0.0,0,0,0.0,0.0,0.0,0.0,0.028,0.0,0.01,0.014,0.0,0.0,0,0,1348,Na,Yes,No,Na,BEA,Na,Tube,523,168.67438,444.241245,41,Na,
1235,17.52,12.7,2.58,0.61,0.19,0.0,0.0,0,0,0.0,0.0,0.0,0.0,0.028,0.0,0.01,0.014,0.0,0.0,0,0,1348,Na,Yes,No,Na,BEA,Na,Tube,573,163.771055,456.009225,39,Na,
1236,17.52,12.7,2.58,0.61,0.19,0.0,0.0,0,0,0.0,0.0,0.0,0.0,0.028,0.0,0.01,0.014,0.0,0.0,0,0,1348,Na,Yes,No,Na,BEA,Na,Tube,623,155.925735,451.1059,34,Na,
1237,17.52,12.7,2.58,0.61,0.19,0.0,0.0,0,0,0.0,0.0,0.0,0.0,0.028,0.0,0.01,0.014,0.0,0.0,0,0,1348,Na,Yes,No,Na,BEA,Na,Tube,673,152.98374,454.047895,32,Na,
1238,17.4,12.3,2.62,1.64,0.8,0.0,0.0,0,0,0.0,0.0,0.0,0.0,0.03,0.0,0.025,0.009,0.0,0.0,0,0,1348,Na,Yes,No,Na,BEA,Na,Tube,293,276.54753,619.78028,62.5,Na,
1239,17.4,12.3,2.62,1.64,0.8,0.0,0.0,0,0,0.0,0.0,0.0,0.0,0.03,0.0,0.025,0.009,0.0,0.0,0,0,1348,Na,Yes,No,Na,BEA,Na,Tube,473,227.51428,499.158485,40.5,Na,
1240,17.4,12.3,2.62,1.64,0.8,0.0,0.0,0,0,0.0,0.0,0.0,0.0,0.03,0.0,0.025,0.009,0.0,0.0,0,0,1348,Na,Yes,No,Na,BEA,Na,Tube,573,193.191005,484.44851,37.5,Na,
1241,17.4,12.3,2.62,1.64,0.8,0.0,0.0,0,0,0.0,0.0,0.0,0.0,0.03,0.0,0.025,0.009,0.0,0.0,0,0,1348,Na,Yes,No,Na,BEA,Na,Tube,673,188.28768,478.56452,37.5,Na,
1242,17.4,12.3,2.62,1.64,0.8,0.0,0.0,0,0,0.0,0.0,0.0,0.0,0.03,0.0,0.025,0.009,0.0,0.0,0,0,1348,Na,Yes,No,Na,BEA,Na,Tube,773,171.616375,461.893215,34.5,Na,
1243,17.4,12.3,2.62,1.64,0.8,0.0,0.0,0,0,0.0,0.0,0.0,0.0,0.03,0.0,0.025,0.009,0.0,0.0,0,0,1348,Na,Yes,No,Na,BEA,Na,Tube,823,166.71305,450.125235,34.5,Na,
1244,17.4,12.3,2.62,1.64,0.8,0.0,0.0,0,0,0.0,0.0,0.0,0.0,0.03,0.0,0.025,0.009,0.0,0.0,0,0,1348,Na,Yes,No,Na,BEA,Na,Tube,873,168.67438,430.511935,34.5,Na,
1245,17.4,12.3,2.62,1.64,0.8,0.0,0.0,0,0,0.0,0.0,0.0,0.0,0.03,0.0,0.025,0.009,0.0,0.0,0,0,1348,Na,Yes,No,Na,BEA,Na,Tube,923,164.75172,394.22733,37.5,Na,
1246,17.5,12.76,2.33,1.54,0.35,0.0,0.0,0,0,0.0,0.0,0.0,0.0,0.021,0.0,0.02,0.009,0.0,0.0,0,0,1348,Na,Na,Na,Na,BEA,Na,Tube,293,288.31551,612.915625,62.5,Na,
1247,17.5,12.76,2.33,1.54,0.35,0.0,0.0,0,0,0.0,0.0,0.0,0.0,0.021,0.0,0.02,0.009,0.0,0.0,0,0,1348,Na,Na,Na,Na,BEA,Na,Tube,473,219.66896,510.926465,43.5,Na,
1248,17.5,12.76,2.33,1.54,0.35,0.0,0.0,0,0,0.0,0.0,0.0,0.0,0.021,0.0,0.02,0.009,0.0,0.0,0,0,1348,Na,Na,Na,Na,BEA,Na,Tube,573,193.191005,489.351835,37.5,Na,
1249,17.5,12.76,2.33,1.54,0.35,0.0,0.0,0,0,0.0,0.0,0.0,0.0,0.021,0.0,0.02,0.009,0.0,0.0,0,0,1348,Na,Na,Na,Na,BEA,Na,Tube,673,182.40369,480.52585,37.5,Na,
1250,17.5,12.76,2.33,1.54,0.35,0.0,0.0,0,0,0.0,0.0,0.0,0.0,0.021,0.0,0.02,0.009,0.0,0.0,0,0,1348,Na,Na,Na,Na,BEA,Na,Tube,773,173.577705,476.60319,34.5,Na,
1251,17.5,12.76,2.33,1.54,0.35,0.0,0.0,0,0,0.0,0.0,0.0,0.0,0.021,0.0,0.02,0.009,0.0,0.0,0,0,1348,Na,Na,Na,Na,BEA,Na,Tube,823,168.67438,461.893215,37.5,Na,
1252,17.5,12.76,2.33,1.54,0.35,0.0,0.0,0,0,0.0,0.0,0.0,0.0,0.021,0.0,0.02,0.009,0.0,0.0,0,0,1348,Na,Na,Na,Na,BEA,Na,Tube,873,152.98374,420.705285,37.5,Na,
1253,17.5,12.76,2.33,1.54,0.35,0.0,0.0,0,0,0.0,0.0,0.0,0.0,0.021,0.0,0.02,0.009,0.0,0.0,0,0,1348,Na,Na,Na,Na,BEA,Na,Tube,923,150.041745,390.30467,44,Na,
1254,17.4,11.35,2.33,1.48,0.0,0.0,0.0,0,0,0.0,0.0,0.0,0.0,0.068,0.0,0.0,0.01,0.0,0.0,0,0,1348,Na,Na,Na,Na,BEA,Na,Tube,293,236.340265,608.992965,55,Na,
1255,17.4,11.35,2.33,1.48,0.0,0.0,0.0,0,0,0.0,0.0,0.0,0.0,0.068,0.0,0.0,0.01,0.0,0.0,0,0,1348,Na,Na,Na,Na,BEA,Na,Tube,373,180.44236,538.385085,47.5,Na,
1256,17.4,11.35,2.33,1.48,0.0,0.0,0.0,0,0,0.0,0.0,0.0,0.0,0.068,0.0,0.0,0.01,0.0,0.0,0,0,1348,Na,Na,Na,Na,BEA,Na,Tube,473,154.94507,505.042475,45,Na,
1257,17.4,11.35,2.33,1.48,0.0,0.0,0.0,0,0,0.0,0.0,0.0,0.0,0.068,0.0,0.0,0.01,0.0,0.0,0,0,1348,Na,Na,Na,Na,BEA,Na,Tube,523,144.157755,497.197155,40,Na,
1258,17.4,11.35,2.33,1.48,0.0,0.0,0.0,0,0,0.0,0.0,0.0,0.0,0.068,0.0,0.0,0.01,0.0,0.0,0,0,1348,Na,Na,Na,Na,BEA,Na,Tube,573,137.2931,498.17782,45,Na,
1259,17.4,11.35,2.33,1.48,0.0,0.0,0.0,0,0,0.0,0.0,0.0,0.0,0.068,0.0,0.0,0.01,0.0,0.0,0,0,1348,Na,Na,Na,Na,BEA,Na,Tube,623,137.2931,500.13915,37.5,Na,
1260,17.4,11.35,2.33,1.48,0.0,0.0,0.0,0,0,0.0,0.0,0.0,0.0,0.068,0.0,0.0,0.01,0.0,0.0,0,0,1348,Na,Na,Na,Na,BEA,Na,Tube,673,143.17709,503.081145,40,Na,
1261,17.4,11.35,2.33,1.48,0.0,0.0,0.0,0,0,0.0,0.0,0.0,0.0,0.068,0.0,0.0,0.01,0.0,0.0,0,0,1348,Na,Na,Na,Na,BEA,Na,Tube,723,136.312435,488.37117,40,Na,
1262,17.4,11.35,2.33,1.48,0.0,0.0,0.0,0,0,0.0,0.0,0.0,0.0,0.068,0.0,0.0,0.01,0.0,0.0,0,0,1348,Na,Na,Na,Na,BEA,Na,Tube,773,121.60246,475.622525,40,Na,
1263,17.4,11.35,2.33,1.48,0.0,0.0,0.0,0,0,0.0,0.0,0.0,0.0,0.068,0.0,0.0,0.01,0.0,0.0,0,0,1348,Na,Na,Na,Na,BEA,Na,Tube,873,121.60246,442.279915,37.5,Na,
1264,17.4,11.65,2.51,1.68,0.0,0.0,0.0,0,0,0.0,0.0,0.0,0.0,0.067,0.0,0.0,0.0,0.0,0.0,0,0,1348,Na,No,Yes,Na,BEA,Na,Tube,293,253.01157,321.65812,60,Na,
1265,17.4,11.65,2.51,1.68,0.0,0.0,0.0,0,0,0.0,0.0,0.0,0.0,0.067,0.0,0.0,0.0,0.0,0.0,0,0,1348,Na,No,Yes,Na,BEA,Na,Tube,373,202.01699,550.153065,50,Na,
1266,17.4,11.65,2.51,1.68,0.0,0.0,0.0,0,0,0.0,0.0,0.0,0.0,0.067,0.0,0.0,0.0,0.0,0.0,0,0,1348,Na,No,Yes,Na,BEA,Na,Tube,423,193.191005,535.44309,45,Na,
1267,17.4,11.65,2.51,1.68,0.0,0.0,0.0,0,0,0.0,0.0,0.0,0.0,0.067,0.0,0.0,0.0,0.0,0.0,0,0,1348,Na,No,Yes,Na,BEA,Na,Tube,473,185.345685,523.67511,42.5,Na,
1268,17.4,11.65,2.51,1.68,0.0,0.0,0.0,0,0,0.0,0.0,0.0,0.0,0.067,0.0,0.0,0.0,0.0,0.0,0,0,1348,Na,No,Yes,Na,BEA,Na,Tube,523,168.67438,444.241245,42.5,Na,
1269,17.4,11.65,2.51,1.68,0.0,0.0,0.0,0,0,0.0,0.0,0.0,0.0,0.067,0.0,0.0,0.0,0.0,0.0,0,0,1348,Na,No,Yes,Na,BEA,Na,Tube,573,163.771055,429.53127,35,Na,
1270,17.72,12.2,2.75,1.44,0.5,0.0,0.0,0,0,0.0,0.0,0.0,0.0,0.06,0.0,0.019,0.009,0.0,0.0,0,0,1348,Na,No,Yes,Na,BEA,Na,Tube,293,242.224255,599.186315,59,Na,
1271,17.72,12.2,2.75,1.44,0.5,0.0,0.0,0,0,0.0,0.0,0.0,0.0,0.06,0.0,0.019,0.009,0.0,0.0,0,0,1348,Na,No,Yes,Na,BEA,Na,Tube,573,129.44778,461.893215,44,Na,
1272,17.72,12.2,2.75,1.44,0.5,0.0,0.0,0,0,0.0,0.0,0.0,0.0,0.06,0.0,0.019,0.009,0.0,0.0,0,0,1348,Na,No,Yes,Na,BEA,Na,Tube,673,125.52512,451.1059,43.5,Na,
1273,17.72,12.2,2.75,1.44,0.5,0.0,0.0,0,0,0.0,0.0,0.0,0.0,0.06,0.0,0.019,0.009,0.0,0.0,0,0,1348,Na,No,Yes,Na,BEA,Na,Tube,773,110.815145,446.202575,50,Na,
1274,17.72,12.2,2.75,1.44,0.5,0.0,0.0,0,0,0.0,0.0,0.0,0.0,0.06,0.0,0.019,0.009,0.0,0.0,0,0,1348,Na,No,Yes,Na,BEA,Na,Tube,823,109.83448,425.60861,47,Na,
1275,17.72,12.2,2.75,1.44,0.5,0.0,0.0,0,0,0.0,0.0,0.0,0.0,0.06,0.0,0.019,0.009,0.0,0.0,0,0,1348,Na,No,Yes,Na,BEA,Na,Tube,873,121.60246,454.047895,39.5,Na,
1276,17.72,12.2,2.75,1.44,0.5,0.0,0.0,0,0,0.0,0.0,0.0,0.0,0.06,0.0,0.019,0.009,0.0,0.0,0,0,1348,Na,No,Yes,Na,BEA,Na,Tube,923,126.505785,416.782625,43,Na,
1277,16.71,11.67,2.52,1.38,0.3,0.0,0.0,0,0,0.0,0.0,0.0,0.0,0.055,0.0,0.0,0.0,0.0,0.0,0,0,1348,Na,No,Yes,Na,BEA,Na,Tube,293,333.4261,713.92412,47.5,Na,
1278,16.71,11.67,2.52,1.38,0.3,0.0,0.0,0,0,0.0,0.0,0.0,0.0,0.055,0.0,0.0,0.0,0.0,0.0,0,0,1348,Na,No,Yes,Na,BEA,Na,Tube,473,198.09433,579.573015,40.5,Na,
1279,16.71,11.67,2.52,1.38,0.3,0.0,0.0,0,0,0.0,0.0,0.0,0.0,0.055,0.0,0.0,0.0,0.0,0.0,0,0,1348,Na,No,Yes,Na,BEA,Na,Tube,573,185.345685,566.82437,38,Na,
1280,16.71,11.67,2.52,1.38,0.3,0.0,0.0,0,0,0.0,0.0,0.0,0.0,0.055,0.0,0.0,0.0,0.0,0.0,0,0,1348,Na,No,Yes,Na,BEA,Na,Tube,673,183.384355,564.86304,43,Na,
1281,16.71,11.67,2.52,1.38,0.3,0.0,0.0,0,0,0.0,0.0,0.0,0.0,0.055,0.0,0.0,0.0,0.0,0.0,0,0,1348,Na,No,Yes,Na,BEA,Na,Tube,773,168.67438,531.52043,40.5,Na,
1282,16.71,11.67,2.52,1.38,0.3,0.0,0.0,0,0,0.0,0.0,0.0,0.0,0.055,0.0,0.0,0.0,0.0,0.0,0,0,1348,Na,No,Yes,Na,BEA,Na,Tube,823,163.771055,509.9458,38,Na,
1283,16.71,11.67,2.52,1.38,0.3,0.0,0.0,0,0,0.0,0.0,0.0,0.0,0.055,0.0,0.0,0.0,0.0,0.0,0,0,1348,Na,No,Yes,Na,BEA,Na,Tube,873,157.887065,477.583855,33.5,Na,
1284,16.71,11.67,2.52,1.38,0.3,0.0,0.0,0,0,0.0,0.0,0.0,0.0,0.055,0.0,0.0,0.0,0.0,0.0,0,0,1348,Na,No,Yes,Na,BEA,Na,Tube,923,163.771055,456.009225,38,Na,
1285,16.52,11.53,2.55,1.42,0.4,0.0,0.0,0,0,0.0,0.0,0.0,0.0,0.04,0.0,0.0,0.0,0.0,0.0,0,0,1348,Na,No,Yes,Na,BEA,Na,Tube,293,310.870805,688.42683,40,Na,
1286,16.52,11.53,2.55,1.42,0.4,0.0,0.0,0,0,0.0,0.0,0.0,0.0,0.04,0.0,0.0,0.0,0.0,0.0,0,0,1348,Na,No,Yes,Na,BEA,Na,Tube,473,203.97832,563.882375,36,Na,
1287,16.52,11.53,2.55,1.42,0.4,0.0,0.0,0,0,0.0,0.0,0.0,0.0,0.04,0.0,0.0,0.0,0.0,0.0,0,0,1348,Na,No,Yes,Na,BEA,Na,Tube,573,175.539035,545.24974,34,Na,
1288,16.52,11.53,2.55,1.42,0.4,0.0,0.0,0,0,0.0,0.0,0.0,0.0,0.04,0.0,0.0,0.0,0.0,0.0,0,0,1348,Na,No,Yes,Na,BEA,Na,Tube,673,163.771055,539.36575,40,Na,
1289,16.52,11.53,2.55,1.42,0.4,0.0,0.0,0,0,0.0,0.0,0.0,0.0,0.04,0.0,0.0,0.0,0.0,0.0,0,0,1348,Na,No,Yes,Na,BEA,Na,Tube,773,153.964405,513.86846,38,Na,
1290,16.52,11.53,2.55,1.42,0.4,0.0,0.0,0,0,0.0,0.0,0.0,0.0,0.04,0.0,0.0,0.0,0.0,0.0,0,0,1348,Na,No,Yes,Na,BEA,Na,Tube,823,154.94507,497.197155,38,Na,
1291,16.52,11.53,2.55,1.42,0.4,0.0,0.0,0,0,0.0,0.0,0.0,0.0,0.04,0.0,0.0,0.0,0.0,0.0,0,0,1348,Na,No,Yes,Na,BEA,Na,Tube,873,146.119085,478.56452,36,Na,
1292,16.52,11.53,2.55,1.42,0.4,0.0,0.0,0,0,0.0,0.0,0.0,0.0,0.04,0.0,0.0,0.0,0.0,0.0,0,0,1348,Na,No,Yes,Na,BEA,Na,Tube,923,143.17709,443.26058,39,Na,
1293,17.19,12.23,2.39,1.45,0.37,0.0,0.0,0,0,0.0,0.0,0.0,0.0,0.06,0.0,0.03,0.016,0.0,0.0,0,0,1348,Na,No,Yes,Na,BEA,Na,Tube,293,236.340265,564.86304,62,Na,
1294,17.19,12.23,2.39,1.45,0.37,0.0,0.0,0,0,0.0,0.0,0.0,0.0,0.06,0.0,0.03,0.016,0.0,0.0,0,0,1348,Na,No,Yes,Na,BEA,Na,Tube,473,169.655045,478.56452,48,Na,
1295,17.19,12.23,2.39,1.45,0.37,0.0,0.0,0,0,0.0,0.0,0.0,0.0,0.06,0.0,0.03,0.016,0.0,0.0,0,0,1348,Na,No,Yes,Na,BEA,Na,Tube,573,154.94507,461.893215,43,Na,
1296,17.19,12.23,2.39,1.45,0.37,0.0,0.0,0,0,0.0,0.0,0.0,0.0,0.06,0.0,0.03,0.016,0.0,0.0,0,0,1348,Na,No,Yes,Na,BEA,Na,Tube,673,157.887065,454.047895,40,Na,
1297,17.19,12.23,2.39,1.45,0.37,0.0,0.0,0,0,0.0,0.0,0.0,0.0,0.06,0.0,0.03,0.016,0.0,0.0,0,0,1348,Na,No,Yes,Na,BEA,Na,Tube,773,135.33177,441.29925,43,Na,
1298,17.19,12.23,2.39,1.45,0.37,0.0,0.0,0,0,0.0,0.0,0.0,0.0,0.06,0.0,0.03,0.016,0.0,0.0,0,0,1348,Na,No,Yes,Na,BEA,Na,Tube,873,128.467115,401.091985,38,Na,
1299,17.19,12.23,2.39,1.45,0.37,0.0,0.0,0,0,0.0,0.0,0.0,0.0,0.06,0.0,0.03,0.016,0.0,0.0,0,0,1348,Na,No,Yes,Na,BEA,Na,Tube,973,126.505785,322.638785,46,Na,
1300,16.92,11.56,2.58,1.56,0.39,0.0,0.0,0,0,0.0,0.0,0.0,0.0,0.04,0.0,0.02,0.024,0.0,0.0,0,0,1348,Na,Yes,No,Na,BEA,Na,Tube,293,250.069575,550.153065,62,Na,
1301,16.92,11.56,2.58,1.56,0.39,0.0,0.0,0,0,0.0,0.0,0.0,0.0,0.04,0.0,0.02,0.024,0.0,0.0,0,0,1348,Na,Yes,No,Na,BEA,Na,Tube,523,174.55837,447.18324,46,Na,
1302,16.92,11.56,2.58,1.56,0.39,0.0,0.0,0,0,0.0,0.0,0.0,0.0,0.04,0.0,0.02,0.024,0.0,0.0,0,0,1348,Na,Yes,No,Na,BEA,Na,Tube,573,179.461695,449.14457,42,Na,
1303,16.92,11.56,2.58,1.56,0.39,0.0,0.0,0,0,0.0,0.0,0.0,0.0,0.04,0.0,0.02,0.024,0.0,0.0,0,0,1348,Na,Yes,No,Na,BEA,Na,Tube,623,171.616375,452.086565,Na,Na,
1304,16.92,11.56,2.58,1.56,0.39,0.0,0.0,0,0,0.0,0.0,0.0,0.0,0.04,0.0,0.02,0.024,0.0,0.0,0,0,1348,Na,Yes,No,Na,BEA,Na,Tube,673,161.809725,443.26058,44,Na,
1305,16.92,11.56,2.58,1.56,0.39,0.0,0.0,0,0,0.0,0.0,0.0,0.0,0.04,0.0,0.02,0.024,0.0,0.0,0,0,1348,Na,Yes,No,Na,BEA,Na,Tube,723,163.771055,437.37659,Na,Na,
1306,16.92,11.56,2.58,1.56,0.39,0.0,0.0,0,0,0.0,0.0,0.0,0.0,0.04,0.0,0.02,0.024,0.0,0.0,0,0,1348,Na,Yes,No,Na,BEA,Na,Tube,773,134.351105,426.589275,39,Na,
1307,16.92,11.56,2.58,1.56,0.39,0.0,0.0,0,0,0.0,0.0,0.0,0.0,0.04,0.0,0.02,0.024,0.0,0.0,0,0,1348,Na,Yes,No,Na,BEA,Na,Tube,823,126.505785,405.014645,43,Na,
1308,16.92,11.56,2.58,1.56,0.39,0.0,0.0,0,0,0.0,0.0,0.0,0.0,0.04,0.0,0.02,0.024,0.0,0.0,0,0,1348,Na,Yes,No,Na,BEA,Na,Tube,873,136.312435,389.324005,44,Na,
1309,16.92,11.56,2.58,1.56,0.39,0.0,0.0,0,0,0.0,0.0,0.0,0.0,0.04,0.0,0.02,0.024,0.0,0.0,0,0,1348,Na,Yes,No,Na,BEA,Na,Tube,923,108.853815,362.84605,41,Na,
1310,16.57,11.21,2.54,1.51,0.42,0.0,0.0,0,0,0.0,0.0,0.0,0.0,0.05,0.0,0.027,0.012,0.0,0.0,0,0,1348,Na,No,Yes,Na,BEA,Na,Tube,293,206.920315,553.09506,67,Na,
1311,16.57,11.21,2.54,1.51,0.42,0.0,0.0,0,0,0.0,0.0,0.0,0.0,0.05,0.0,0.027,0.012,0.0,0.0,0,0,1348,Na,No,Yes,Na,BEA,Na,Tube,373,161.809725,490.3325,53,Na,
1312,16.57,11.21,2.54,1.51,0.42,0.0,0.0,0,0,0.0,0.0,0.0,0.0,0.05,0.0,0.027,0.012,0.0,0.0,0,0,1348,Na,No,Yes,Na,BEA,Na,Tube,473,143.17709,464.83521,47,Na,
1313,16.57,11.21,2.54,1.51,0.42,0.0,0.0,0,0,0.0,0.0,0.0,0.0,0.05,0.0,0.027,0.012,0.0,0.0,0,0,1348,Na,No,Yes,Na,BEA,Na,Tube,573,121.60246,452.086565,46,Na,
1314,16.57,11.21,2.54,1.51,0.42,0.0,0.0,0,0,0.0,0.0,0.0,0.0,0.05,0.0,0.027,0.012,0.0,0.0,0,0,1348,Na,No,Yes,Na,BEA,Na,Tube,673,122.583125,452.086565,48,Na,
1315,16.57,11.21,2.54,1.51,0.42,0.0,0.0,0,0,0.0,0.0,0.0,0.0,0.05,0.0,0.027,0.012,0.0,0.0,0,0,1348,Na,No,Yes,Na,BEA,Na,Tube,773,113.75714,436.395925,48,Na,
1316,16.57,11.21,2.54,1.51,0.42,0.0,0.0,0,0,0.0,0.0,0.0,0.0,0.05,0.0,0.027,0.012,0.0,0.0,0,0,1348,Na,No,Yes,Na,BEA,Na,Tube,823,107.87315,419.72462,47,Na,
1317,16.57,11.21,2.54,1.51,0.42,0.0,0.0,0,0,0.0,0.0,0.0,0.0,0.05,0.0,0.027,0.012,0.0,0.0,0,0,1348,Na,No,Yes,Na,BEA,Na,Tube,873,103.95049,404.03398,45,Na,
1318,16.57,11.21,2.54,1.51,0.42,0.0,0.0,0,0,0.0,0.0,0.0,0.0,0.05,0.0,0.027,0.012,0.0,0.0,0,0,1348,Na,No,Yes,Na,BEA,Na,Tube,923,101.98916,356.96206,46,Na,
1319,16.57,11.21,2.54,1.51,0.42,0.0,0.0,0,0,0.0,0.0,0.0,0.0,0.05,0.0,0.027,0.012,0.0,0.0,0,0,1348,Na,No,Yes,Na,BEA,Na,Tube,973,101.98916,308.909475,52,Na,
1320,16.73,11.39,2.56,1.62,0.57,0.0,0.0,0,0,0.0,0.0,0.0,0.0,0.04,0.0,0.026,0.006,0.0,0.0,0,0,1348,Na,No,Yes,Na,BEA,Na,Tube,293,219.66896,561.921045,64,Na,
1321,16.73,11.39,2.56,1.62,0.57,0.0,0.0,0,0,0.0,0.0,0.0,0.0,0.04,0.0,0.026,0.006,0.0,0.0,0,0,1348,Na,No,Yes,Na,BEA,Na,Tube,373,176.5197,492.29383,52,Na,
1322,16.73,11.39,2.56,1.62,0.57,0.0,0.0,0,0,0.0,0.0,0.0,0.0,0.04,0.0,0.026,0.006,0.0,0.0,0,0,1348,Na,No,Yes,Na,BEA,Na,Tube,473,141.21576,456.009225,49,Na,
1323,16.73,11.39,2.56,1.62,0.57,0.0,0.0,0,0,0.0,0.0,0.0,0.0,0.04,0.0,0.026,0.006,0.0,0.0,0,0,1348,Na,No,Yes,Na,BEA,Na,Tube,573,140.235095,454.047895,45,Na,
1324,16.73,11.39,2.56,1.62,0.57,0.0,0.0,0,0,0.0,0.0,0.0,0.0,0.04,0.0,0.026,0.006,0.0,0.0,0,0,1348,Na,No,Yes,Na,BEA,Na,Tube,673,132.389775,449.14457,44,Na,
1325,16.73,11.39,2.56,1.62,0.57,0.0,0.0,0,0,0.0,0.0,0.0,0.0,0.04,0.0,0.026,0.006,0.0,0.0,0,0,1348,Na,No,Yes,Na,BEA,Na,Tube,773,118.660465,438.357255,45,Na,
1326,16.73,11.39,2.56,1.62,0.57,0.0,0.0,0,0,0.0,0.0,0.0,0.0,0.04,0.0,0.026,0.006,0.0,0.0,0,0,1348,Na,No,Yes,Na,BEA,Na,Tube,823,115.71847,418.743955,46,Na,
1327,16.73,11.39,2.56,1.62,0.57,0.0,0.0,0,0,0.0,0.0,0.0,0.0,0.04,0.0,0.026,0.006,0.0,0.0,0,0,1348,Na,No,Yes,Na,BEA,Na,Tube,873,114.737805,397.169325,55,Na,
1328,16.73,11.39,2.56,1.62,0.57,0.0,0.0,0,0,0.0,0.0,0.0,0.0,0.04,0.0,0.026,0.006,0.0,0.0,0,0,1348,Na,No,Yes,Na,BEA,Na,Tube,923,110.815145,352.058735,59,Na,
1329,16.73,11.39,2.56,1.62,0.57,0.0,0.0,0,0,0.0,0.0,0.0,0.0,0.04,0.0,0.026,0.006,0.0,0.0,0,0,1348,Na,No,Yes,Na,BEA,Na,Tube,973,104.931155,309.89014,69,Na,
1330,16.8,11.23,2.43,1.45,0.3,0.0,0.0,0,0,0.0,0.0,0.0,0.0,0.05,0.0,0.024,0.011,0.0,0.0,0,0,1348,Na,No,Yes,Na,BEA,Na,Tube,293,220.649625,565.843705,61.5,Na,
1331,16.8,11.23,2.43,1.45,0.3,0.0,0.0,0,0,0.0,0.0,0.0,0.0,0.05,0.0,0.024,0.011,0.0,0.0,0,0,1348,Na,No,Yes,Na,BEA,Na,Tube,373,170.63571,494.25516,53,Na,
1332,16.8,11.23,2.43,1.45,0.3,0.0,0.0,0,0,0.0,0.0,0.0,0.0,0.05,0.0,0.024,0.011,0.0,0.0,0,0,1348,Na,No,Yes,Na,BEA,Na,Tube,473,145.13842,456.98989,48.5,Na,
1333,16.8,11.23,2.43,1.45,0.3,0.0,0.0,0,0,0.0,0.0,0.0,0.0,0.05,0.0,0.024,0.011,0.0,0.0,0,0,1348,Na,No,Yes,Na,BEA,Na,Tube,573,132.389775,458.95122,44,Na,
1334,16.8,11.23,2.43,1.45,0.3,0.0,0.0,0,0,0.0,0.0,0.0,0.0,0.05,0.0,0.024,0.011,0.0,0.0,0,0,1348,Na,No,Yes,Na,BEA,Na,Tube,673,127.48645,456.98989,48.5,Na,
1335,16.8,11.23,2.43,1.45,0.3,0.0,0.0,0,0,0.0,0.0,0.0,0.0,0.05,0.0,0.024,0.011,0.0,0.0,0,0,1348,Na,No,Yes,Na,BEA,Na,Tube,773,118.660465,434.434595,43.5,Na,
1336,16.8,11.23,2.43,1.45,0.3,0.0,0.0,0,0,0.0,0.0,0.0,0.0,0.05,0.0,0.024,0.011,0.0,0.0,0,0,1348,Na,No,Yes,Na,BEA,Na,Tube,823,113.75714,415.80196,45.5,Na,
1337,16.8,11.23,2.43,1.45,0.3,0.0,0.0,0,0,0.0,0.0,0.0,0.0,0.05,0.0,0.024,0.011,0.0,0.0,0,0,1348,Na,No,Yes,Na,BEA,Na,Tube,873,112.776475,398.14999,45,Na,
1338,16.8,11.23,2.43,1.45,0.3,0.0,0.0,0,0,0.0,0.0,0.0,0.0,0.05,0.0,0.024,0.011,0.0,0.0,0,0,1348,Na,No,Yes,Na,BEA,Na,Tube,923,106.892485,347.15541,52,Na,
1339,16.8,11.23,2.43,1.45,0.3,0.0,0.0,0,0,0.0,0.0,0.0,0.0,0.05,0.0,0.024,0.011,0.0,0.0,0,0,1348,Na,No,Yes,Na,BEA,Na,Tube,973,104.931155,304.00615,53,Na,
1340,16.9,11.45,2.6,1.41,0.55,0.0,0.0,0,0,0.0,0.0,0.0,0.0,0.045,0.0,0.03,0.005,0.0,0.0,0,0,1348,Na,No,Yes,Na,BEA,Na,Tube,293,212.804305,560.94038,61,Na,
1341,16.9,11.45,2.6,1.41,0.55,0.0,0.0,0,0,0.0,0.0,0.0,0.0,0.045,0.0,0.03,0.005,0.0,0.0,0,0,1348,Na,No,Yes,Na,BEA,Na,Tube,373,169.655045,499.158485,51.5,Na,
1342,16.9,11.45,2.6,1.41,0.55,0.0,0.0,0,0,0.0,0.0,0.0,0.0,0.045,0.0,0.03,0.005,0.0,0.0,0,0,1348,Na,No,Yes,Na,BEA,Na,Tube,473,140.235095,462.87388,48.5,Na,
1343,16.9,11.45,2.6,1.41,0.55,0.0,0.0,0,0,0.0,0.0,0.0,0.0,0.045,0.0,0.03,0.005,0.0,0.0,0,0,1348,Na,No,Yes,Na,BEA,Na,Tube,773,112.776475,438.357255,45,Na,
1344,16.9,11.45,2.6,1.41,0.55,0.0,0.0,0,0,0.0,0.0,0.0,0.0,0.045,0.0,0.03,0.005,0.0,0.0,0,0,1348,Na,No,Yes,Na,BEA,Na,Tube,823,109.83448,416.782625,43,Na,
1345,16.9,11.45,2.6,1.41,0.55,0.0,0.0,0,0,0.0,0.0,0.0,0.0,0.045,0.0,0.03,0.005,0.0,0.0,0,0,1348,Na,No,Yes,Na,BEA,Na,Tube,873,107.87315,401.091985,56,Na,
1346,16.9,11.45,2.6,1.41,0.55,0.0,0.0,0,0,0.0,0.0,0.0,0.0,0.045,0.0,0.03,0.005,0.0,0.0,0,0,1348,Na,No,Yes,Na,BEA,Na,Tube,923,107.87315,362.84605,50.5,Na,
1347,16.9,11.45,2.6,1.41,0.55,0.0,0.0,0,0,0.0,0.0,0.0,0.0,0.045,0.0,0.03,0.005,0.0,0.0,0,0,1348,Na,No,Yes,Na,BEA,Na,Tube,973,101.008495,308.909475,52.5,Na,
1348,16.98,11.17,2.49,1.42,0.48,0.0,0.0,0,0,0.0,0.0,0.0,0.0,0.05,0.0,0.022,0.017,0.0,0.0,0,0,1348,Na,No,Yes,Na,BEA,Na,Tube,293,230.456275,578.59235,56,Na,
1349,16.98,11.17,2.49,1.42,0.48,0.0,0.0,0,0,0.0,0.0,0.0,0.0,0.05,0.0,0.022,0.017,0.0,0.0,0,0,1348,Na,No,Yes,Na,BEA,Na,Tube,373,190.24901,513.86846,52,Na,
1350,16.98,11.17,2.49,1.42,0.48,0.0,0.0,0,0,0.0,0.0,0.0,0.0,0.05,0.0,0.022,0.017,0.0,0.0,0,0,1348,Na,No,Yes,Na,BEA,Na,Tube,473,152.98374,469.738535,44.5,Na,
1351,16.98,11.17,2.49,1.42,0.48,0.0,0.0,0,0,0.0,0.0,0.0,0.0,0.05,0.0,0.022,0.017,0.0,0.0,0,0,1348,Na,No,Yes,Na,BEA,Na,Tube,573,140.235095,463.854545,41,Na,
1352,16.98,11.17,2.49,1.42,0.48,0.0,0.0,0,0,0.0,0.0,0.0,0.0,0.05,0.0,0.022,0.017,0.0,0.0,0,0,1348,Na,No,Yes,Na,BEA,Na,Tube,673,136.312435,458.95122,44,Na,
1353,16.98,11.17,2.49,1.42,0.48,0.0,0.0,0,0,0.0,0.0,0.0,0.0,0.05,0.0,0.022,0.017,0.0,0.0,0,0,1348,Na,No,Yes,Na,BEA,Na,Tube,773,123.56379,443.26058,45.5,Na,
1354,16.98,11.17,2.49,1.42,0.48,0.0,0.0,0,0,0.0,0.0,0.0,0.0,0.05,0.0,0.022,0.017,0.0,0.0,0,0,1348,Na,No,Yes,Na,BEA,Na,Tube,823,120.621795,419.72462,45,Na,
1355,16.98,11.17,2.49,1.42,0.48,0.0,0.0,0,0,0.0,0.0,0.0,0.0,0.05,0.0,0.022,0.017,0.0,0.0,0,0,1348,Na,No,Yes,Na,BEA,Na,Tube,873,114.737805,393.246665,46,Na,
1356,16.98,11.17,2.49,1.42,0.48,0.0,0.0,0,0,0.0,0.0,0.0,0.0,0.05,0.0,0.022,0.017,0.0,0.0,0,0,1348,Na,No,Yes,Na,BEA,Na,Tube,923,108.853815,355.981395,51,Na,
1357,16.98,11.17,2.49,1.42,0.48,0.0,0.0,0,0,0.0,0.0,0.0,0.0,0.05,0.0,0.022,0.017,0.0,0.0,0,0,1348,Na,No,Yes,Na,BEA,Na,Tube,973,109.83448,361.865385,53.5,Na,
1358,16.81,11.06,2.45,1.53,0.47,0.0,0.0,0,0,0.0,0.0,0.0,0.0,0.04,0.0,0.027,0.009,0.0,0.0,0,0,1348,Na,No,Yes,Na,BEA,Na,Tube,293,207.90098,554.075725,63.5,Na,
1359,16.81,11.06,2.45,1.53,0.47,0.0,0.0,0,0,0.0,0.0,0.0,0.0,0.04,0.0,0.027,0.009,0.0,0.0,0,0,1348,Na,No,Yes,Na,BEA,Na,Tube,373,164.75172,486.40984,53,Na,
1360,16.81,11.06,2.45,1.53,0.47,0.0,0.0,0,0,0.0,0.0,0.0,0.0,0.04,0.0,0.027,0.009,0.0,0.0,0,0,1348,Na,No,Yes,Na,BEA,Na,Tube,473,139.25443,450.125235,49,Na,
1361,16.81,11.06,2.45,1.53,0.47,0.0,0.0,0,0,0.0,0.0,0.0,0.0,0.04,0.0,0.027,0.009,0.0,0.0,0,0,1348,Na,No,Yes,Na,BEA,Na,Tube,573,125.52512,435.41526,45,Na,
1362,16.81,11.06,2.45,1.53,0.47,0.0,0.0,0,0,0.0,0.0,0.0,0.0,0.04,0.0,0.027,0.009,0.0,0.0,0,0,1348,Na,No,Yes,Na,BEA,Na,Tube,673,119.64113,445.22191,45.5,Na,
1363,16.81,11.06,2.45,1.53,0.47,0.0,0.0,0,0,0.0,0.0,0.0,0.0,0.04,0.0,0.027,0.009,0.0,0.0,0,0,1348,Na,No,Yes,Na,BEA,Na,Tube,773,113.75714,420.705285,44,Na,
1364,16.81,11.06,2.45,1.53,0.47,0.0,0.0,0,0,0.0,0.0,0.0,0.0,0.04,0.0,0.027,0.009,0.0,0.0,0,0,1348,Na,No,Yes,Na,BEA,Na,Tube,823,107.87315,403.053315,50.5,Na,
1365,16.81,11.06,2.45,1.53,0.47,0.0,0.0,0,0,0.0,0.0,0.0,0.0,0.04,0.0,0.027,0.009,0.0,0.0,0,0,1348,Na,No,Yes,Na,BEA,Na,Tube,873,102.969825,379.517355,45.5,Na,
1366,16.81,11.06,2.45,1.53,0.47,0.0,0.0,0,0,0.0,0.0,0.0,0.0,0.04,0.0,0.027,0.009,0.0,0.0,0,0,1348,Na,No,Yes,Na,BEA,Na,Tube,923,98.0665,337.34876,41,Na,
1367,16.81,11.06,2.45,1.53,0.47,0.0,0.0,0,0,0.0,0.0,0.0,0.0,0.04,0.0,0.027,0.009,0.0,0.0,0,0,1348,Na,No,Yes,Na,BEA,Na,Tube,973,100.02783,298.12216,55.5,Na,
1368,16.82,11.13,2.47,1.5,0.34,0.0,0.0,0,0,0.0,0.0,0.0,0.0,0.045,0.0,0.025,0.01,0.0,0.0,0,0,1348,Na,No,Yes,Na,BEA,Na,Tube,293,200.05566,547.21107,60,Na,
1369,16.82,11.13,2.47,1.5,0.34,0.0,0.0,0,0,0.0,0.0,0.0,0.0,0.045,0.0,0.025,0.01,0.0,0.0,0,0,1348,Na,No,Yes,Na,BEA,Na,Tube,373,164.75172,490.3325,52,Na,
1370,16.82,11.13,2.47,1.5,0.34,0.0,0.0,0,0,0.0,0.0,0.0,0.0,0.045,0.0,0.025,0.01,0.0,0.0,0,0,1348,Na,No,Yes,Na,BEA,Na,Tube,473,138.273765,445.22191,48.5,Na,
1371,16.82,11.13,2.47,1.5,0.34,0.0,0.0,0,0,0.0,0.0,0.0,0.0,0.045,0.0,0.025,0.01,0.0,0.0,0,0,1348,Na,No,Yes,Na,BEA,Na,Tube,573,126.505785,447.18324,45.5,Na,
1372,16.82,11.13,2.47,1.5,0.34,0.0,0.0,0,0,0.0,0.0,0.0,0.0,0.045,0.0,0.025,0.01,0.0,0.0,0,0,1348,Na,No,Yes,Na,BEA,Na,Tube,673,115.71847,438.357255,45.5,Na,
1373,16.82,11.13,2.47,1.5,0.34,0.0,0.0,0,0,0.0,0.0,0.0,0.0,0.045,0.0,0.025,0.01,0.0,0.0,0,0,1348,Na,No,Yes,Na,BEA,Na,Tube,773,107.87315,415.80196,43.5,Na,
1374,16.82,11.13,2.47,1.5,0.34,0.0,0.0,0,0,0.0,0.0,0.0,0.0,0.045,0.0,0.025,0.01,0.0,0.0,0,0,1348,Na,No,Yes,Na,BEA,Na,Tube,823,109.83448,407.95664,45,Na,
1375,16.82,11.13,2.47,1.5,0.34,0.0,0.0,0,0,0.0,0.0,0.0,0.0,0.045,0.0,0.025,0.01,0.0,0.0,0,0,1348,Na,No,Yes,Na,BEA,Na,Tube,873,101.008495,376.57536,46.5,Na,
1376,16.82,11.13,2.47,1.5,0.34,0.0,0.0,0,0,0.0,0.0,0.0,0.0,0.045,0.0,0.025,0.01,0.0,0.0,0,0,1348,Na,No,Yes,Na,BEA,Na,Tube,923,95.124505,340.290755,55,Na,
1377,16.82,11.13,2.47,1.5,0.34,0.0,0.0,0,0,0.0,0.0,0.0,0.0,0.045,0.0,0.025,0.01,0.0,0.0,0,0,1348,Na,No,Yes,Na,BEA,Na,Tube,973,96.10517,297.141495,62,Na,
1378,17.06,11.23,2.5,1.53,0.5,0.0,0.0,0,0,0.0,0.0,0.0,0.0,0.05,0.0,0.02,0.012,0.0,0.0,0,0,1348,Na,No,Yes,Na,BEA,Na,Tube,293,227.51428,566.82437,59,Na,
1379,17.06,11.23,2.5,1.53,0.5,0.0,0.0,0,0,0.0,0.0,0.0,0.0,0.05,0.0,0.02,0.012,0.0,0.0,0,0,1348,Na,No,Yes,Na,BEA,Na,Tube,373,182.40369,507.98447,51,Na,
1380,17.06,11.23,2.5,1.53,0.5,0.0,0.0,0,0,0.0,0.0,0.0,0.0,0.05,0.0,0.02,0.012,0.0,0.0,0,0,1348,Na,No,Yes,Na,BEA,Na,Tube,473,153.964405,464.83521,47.5,Na,
1381,17.06,11.23,2.5,1.53,0.5,0.0,0.0,0,0,0.0,0.0,0.0,0.0,0.05,0.0,0.02,0.012,0.0,0.0,0,0,1348,Na,No,Yes,Na,BEA,Na,Tube,573,145.13842,461.893215,45,Na,
1382,17.06,11.23,2.5,1.53,0.5,0.0,0.0,0,0,0.0,0.0,0.0,0.0,0.05,0.0,0.02,0.012,0.0,0.0,0,0,1348,Na,No,Yes,Na,BEA,Na,Tube,673,131.40911,454.047895,43,Na,
1383,17.06,11.23,2.5,1.53,0.5,0.0,0.0,0,0,0.0,0.0,0.0,0.0,0.05,0.0,0.02,0.012,0.0,0.0,0,0,1348,Na,No,Yes,Na,BEA,Na,Tube,773,125.52512,432.473265,43.5,Na,
1384,17.06,11.23,2.5,1.53,0.5,0.0,0.0,0,0,0.0,0.0,0.0,0.0,0.05,0.0,0.02,0.012,0.0,0.0,0,0,1348,Na,No,Yes,Na,BEA,Na,Tube,823,121.60246,420.705285,45.5,Na,
1385,17.06,11.23,2.5,1.53,0.5,0.0,0.0,0,0,0.0,0.0,0.0,0.0,0.05,0.0,0.02,0.012,0.0,0.0,0,0,1348,Na,No,Yes,Na,BEA,Na,Tube,873,115.71847,395.207995,49,Na,
1386,17.06,11.23,2.5,1.53,0.5,0.0,0.0,0,0,0.0,0.0,0.0,0.0,0.05,0.0,0.02,0.012,0.0,0.0,0,0,1348,Na,No,Yes,Na,BEA,Na,Tube,923,117.6798,361.865385,49,Na,
1387,17.06,11.23,2.5,1.53,0.5,0.0,0.0,0,0,0.0,0.0,0.0,0.0,0.05,0.0,0.02,0.012,0.0,0.0,0,0,1348,Na,No,Yes,Na,BEA,Na,Tube,973,109.83448,316.754795,56.5,Na,
1388,16.74,11.05,2.42,1.55,0.48,0.0,0.0,0,0,0.0,0.0,0.0,0.0,0.06,0.0,0.023,0.009,0.0,0.0,0,0,1348,Na,No,Yes,Na,BEA,Na,Tube,293,228.494945,566.82437,61,Na,
1389,16.74,11.05,2.42,1.55,0.48,0.0,0.0,0,0,0.0,0.0,0.0,0.0,0.06,0.0,0.023,0.009,0.0,0.0,0,0,1348,Na,No,Yes,Na,BEA,Na,Tube,373,183.384355,507.98447,51,Na,
1390,16.74,11.05,2.42,1.55,0.48,0.0,0.0,0,0,0.0,0.0,0.0,0.0,0.06,0.0,0.023,0.009,0.0,0.0,0,0,1348,Na,No,Yes,Na,BEA,Na,Tube,473,152.98374,464.83521,44.5,Na,
1391,16.74,11.05,2.42,1.55,0.48,0.0,0.0,0,0,0.0,0.0,0.0,0.0,0.06,0.0,0.023,0.009,0.0,0.0,0,0,1348,Na,No,Yes,Na,BEA,Na,Tube,573,139.25443,461.893215,45,Na,
1392,16.74,11.05,2.42,1.55,0.48,0.0,0.0,0,0,0.0,0.0,0.0,0.0,0.06,0.0,0.023,0.009,0.0,0.0,0,0,1348,Na,No,Yes,Na,BEA,Na,Tube,673,129.44778,454.047895,44,Na,
1393,16.74,11.05,2.42,1.55,0.48,0.0,0.0,0,0,0.0,0.0,0.0,0.0,0.06,0.0,0.023,0.009,0.0,0.0,0,0,1348,Na,No,Yes,Na,BEA,Na,Tube,773,120.621795,432.473265,43.5,Na,
1394,16.74,11.05,2.42,1.55,0.48,0.0,0.0,0,0,0.0,0.0,0.0,0.0,0.06,0.0,0.023,0.009,0.0,0.0,0,0,1348,Na,No,Yes,Na,BEA,Na,Tube,823,123.56379,420.705285,43,Na,
1395,16.74,11.05,2.42,1.55,0.48,0.0,0.0,0,0,0.0,0.0,0.0,0.0,0.06,0.0,0.023,0.009,0.0,0.0,0,0,1348,Na,No,Yes,Na,BEA,Na,Tube,873,114.737805,395.207995,47.5,Na,
1396,16.74,11.05,2.42,1.55,0.48,0.0,0.0,0,0,0.0,0.0,0.0,0.0,0.06,0.0,0.023,0.009,0.0,0.0,0,0,1348,Na,No,Yes,Na,BEA,Na,Tube,923,115.71847,361.865385,48.5,Na,
1397,16.74,11.05,2.42,1.55,0.48,0.0,0.0,0,0,0.0,0.0,0.0,0.0,0.06,0.0,0.023,0.009,0.0,0.0,0,0,1348,Na,No,Yes,Na,BEA,Na,Tube,973,106.892485,316.754795,51,Na,
1398,16.7,11.5,2.62,1.52,0.3,0.0,0.0,0,0,0.0,0.0,0.0,0.0,0.06,0.0,0.025,0.017,0.0,0.0,0,0,1348,Na,No,Yes,Na,BEA,Na,Tube,293,194.17167,537.40442,65,Na,
1399,16.7,11.5,2.62,1.52,0.3,0.0,0.0,0,0,0.0,0.0,0.0,0.0,0.06,0.0,0.025,0.017,0.0,0.0,0,0,1348,Na,No,Yes,Na,BEA,Na,Tube,373,166.71305,494.25516,58,Na,
1400,16.7,11.5,2.62,1.52,0.3,0.0,0.0,0,0,0.0,0.0,0.0,0.0,0.06,0.0,0.025,0.017,0.0,0.0,0,0,1348,Na,No,Yes,Na,BEA,Na,Tube,473,131.40911,448.163905,50,Na,
