Repository: VaibhavGhorpade1999/End_to_End_UTS_Steel_Strength_Prediction

# End_to_End_UTS_Steel_Strength_Prediction

File: data/.ipynb_checkpoints/Data-checkpoint.csv (part 7 of 9)
,Cr,Ni,Mo,Mn,Si,Nb,Ti,Zr,Ta,V,W,Cu,N,C,B,P,S,Co,Al,Sn,Pb,Solution_treatment_temperature,Solution_treatment_time(s),Water_Quenched_after_s.t.,Air_Quenched_after_s.t.,Grains mm-2,Type of melting,Size of ingot,Product form,Temperature (K),0.2%proof_stress (M Pa),UTS (M Pa),Elongation (%),Area_reduction (%),Comments
1401,16.7,11.5,2.62,1.52,0.3,0.0,0.0,0,0,0.0,0.0,0.0,0.0,0.06,0.0,0.025,0.017,0.0,0.0,0,0,1348,Na,No,Yes,Na,BEA,Na,Tube,573,115.71847,427.56994,48,Na,
1402,16.7,11.5,2.62,1.52,0.3,0.0,0.0,0,0,0.0,0.0,0.0,0.0,0.06,0.0,0.025,0.017,0.0,0.0,0,0,1348,Na,No,Yes,Na,BEA,Na,Tube,673,112.776475,415.80196,42,Na,
1403,16.7,11.5,2.62,1.52,0.3,0.0,0.0,0,0,0.0,0.0,0.0,0.0,0.06,0.0,0.025,0.017,0.0,0.0,0,0,1348,Na,No,Yes,Na,BEA,Na,Tube,773,109.83448,408.937305,48,Na,
1404,16.7,11.5,2.62,1.52,0.3,0.0,0.0,0,0,0.0,0.0,0.0,0.0,0.06,0.0,0.025,0.017,0.0,0.0,0,0,1348,Na,No,Yes,Na,BEA,Na,Tube,823,104.931155,392.266,44,Na,
1405,16.7,11.5,2.62,1.52,0.3,0.0,0.0,0,0,0.0,0.0,0.0,0.0,0.06,0.0,0.025,0.017,0.0,0.0,0,0,1348,Na,No,Yes,Na,BEA,Na,Tube,873,100.02783,367.749375,45,Na,
1406,16.7,11.5,2.62,1.52,0.3,0.0,0.0,0,0,0.0,0.0,0.0,0.0,0.06,0.0,0.025,0.017,0.0,0.0,0,0,1348,Na,No,Yes,Na,BEA,Na,Tube,973,104.931155,279.489525,53,Na,
1407,17.45,11.48,2.62,1.5,0.37,0.0,0.0,0,0,0.0,0.0,0.0,0.0,0.05,0.0,0.032,0.023,0.0,0.0,0,0,1348,Na,No,Yes,Na,BEA,Na,Tube,293,222.610955,561.921045,70,Na,
1408,17.45,11.48,2.62,1.5,0.37,0.0,0.0,0,0,0.0,0.0,0.0,0.0,0.05,0.0,0.032,0.023,0.0,0.0,0,0,1348,Na,No,Yes,Na,BEA,Na,Tube,523,135.33177,452.086565,47,Na,
1409,17.45,11.48,2.62,1.5,0.37,0.0,0.0,0,0,0.0,0.0,0.0,0.0,0.05,0.0,0.032,0.023,0.0,0.0,0,0,1348,Na,No,Yes,Na,BEA,Na,Tube,573,144.157755,450.125235,Na,Na,
1410,17.45,11.48,2.62,1.5,0.37,0.0,0.0,0,0,0.0,0.0,0.0,0.0,0.05,0.0,0.032,0.023,0.0,0.0,0,0,1348,Na,No,Yes,Na,BEA,Na,Tube,623,135.33177,454.047895,Na,Na,
1411,17.45,11.48,2.62,1.5,0.37,0.0,0.0,0,0,0.0,0.0,0.0,0.0,0.05,0.0,0.032,0.023,0.0,0.0,0,0,1348,Na,No,Yes,Na,BEA,Na,Tube,673,157.887065,456.009225,Na,Na,
1412,17.45,11.48,2.62,1.5,0.37,0.0,0.0,0,0,0.0,0.0,0.0,0.0,0.05,0.0,0.032,0.023,0.0,0.0,0,0,1348,Na,No,Yes,Na,BEA,Na,Tube,723,119.64113,440.318585,50,Na,
1413,17.45,11.48,2.62,1.5,0.37,0.0,0.0,0,0,0.0,0.0,0.0,0.0,0.05,0.0,0.032,0.023,0.0,0.0,0,0,1348,Na,No,Yes,Na,BEA,Na,Tube,773,111.79581,428.550605,45,Na,
1414,17.45,11.48,2.62,1.5,0.37,0.0,0.0,0,0,0.0,0.0,0.0,0.0,0.05,0.0,0.032,0.023,0.0,0.0,0,0,1348,Na,No,Yes,Na,BEA,Na,Tube,823,120.621795,414.821295,48,Na,
1415,17.45,11.48,2.62,1.5,0.37,0.0,0.0,0,0,0.0,0.0,0.0,0.0,0.05,0.0,0.032,0.023,0.0,0.0,0,0,1348,Na,No,Yes,Na,BEA,Na,Tube,873,118.660465,398.14999,51,Na,
1416,17.45,11.48,2.62,1.5,0.37,0.0,0.0,0,0,0.0,0.0,0.0,0.0,0.05,0.0,0.032,0.023,0.0,0.0,0,0,1348,Na,No,Yes,Na,BEA,Na,Tube,923,109.83448,354.020065,Na,Na,
1417,16.36,10.68,2.41,1.53,0.36,0.0,0.0,0,0,0.0,0.0,0.0,0.0,0.07,0.0,0.025,0.012,0.0,0.0,0,0,1348,Na,Yes,No,Na,BEA,Na,Tube,293,241.24359,551.13373,63,Na,
1418,16.36,10.68,2.41,1.53,0.36,0.0,0.0,0,0,0.0,0.0,0.0,0.0,0.07,0.0,0.025,0.012,0.0,0.0,0,0,1348,Na,Yes,No,Na,BEA,Na,Tube,523,173.577705,431.4926,49,Na,
1419,16.36,10.68,2.41,1.53,0.36,0.0,0.0,0,0,0.0,0.0,0.0,0.0,0.07,0.0,0.025,0.012,0.0,0.0,0,0,1348,Na,Yes,No,Na,BEA,Na,Tube,573,156.9064,434.434595,50,Na,
1420,16.36,10.68,2.41,1.53,0.36,0.0,0.0,0,0,0.0,0.0,0.0,0.0,0.07,0.0,0.025,0.012,0.0,0.0,0,0,1348,Na,Yes,No,Na,BEA,Na,Tube,623,157.887065,441.29925,50,Na,
1421,16.36,10.68,2.41,1.53,0.36,0.0,0.0,0,0,0.0,0.0,0.0,0.0,0.07,0.0,0.025,0.012,0.0,0.0,0,0,1348,Na,Yes,No,Na,BEA,Na,Tube,673,148.080415,435.41526,48,Na,
1422,16.36,10.68,2.41,1.53,0.36,0.0,0.0,0,0,0.0,0.0,0.0,0.0,0.07,0.0,0.025,0.012,0.0,0.0,0,0,1348,Na,Yes,No,Na,BEA,Na,Tube,723,150.041745,437.37659,46,Na,
1423,16.36,10.68,2.41,1.53,0.36,0.0,0.0,0,0,0.0,0.0,0.0,0.0,0.07,0.0,0.025,0.012,0.0,0.0,0,0,1348,Na,Yes,No,Na,BEA,Na,Tube,773,147.09975,424.627945,46,Na,
1424,16.36,10.68,2.41,1.53,0.36,0.0,0.0,0,0,0.0,0.0,0.0,0.0,0.07,0.0,0.025,0.012,0.0,0.0,0,0,1348,Na,Yes,No,Na,BEA,Na,Tube,823,144.157755,411.8793,42,Na,
1425,16.36,10.68,2.41,1.53,0.36,0.0,0.0,0,0,0.0,0.0,0.0,0.0,0.07,0.0,0.025,0.012,0.0,0.0,0,0,1348,Na,Yes,No,Na,BEA,Na,Tube,873,131.40911,383.440015,55,Na,
1426,16.36,10.68,2.41,1.53,0.36,0.0,0.0,0,0,0.0,0.0,0.0,0.0,0.07,0.0,0.025,0.012,0.0,0.0,0,0,1348,Na,Yes,No,Na,BEA,Na,Tube,923,143.17709,368.73004,55,Na,
1427,17.36,11.48,2.65,1.67,0.4,0.0,0.0,0,0,0.0,0.0,0.0,0.0,0.04,0.0,0.025,0.02,0.0,0.0,0,0,1323,120,Yes,No,Na,BEA,Na,Tube,293,270.66354,594.28299,Na,Na,
1428,17.36,11.48,2.65,1.67,0.4,0.0,0.0,0,0,0.0,0.0,0.0,0.0,0.04,0.0,0.025,0.02,0.0,0.0,0,0,1323,120,Yes,No,Na,BEA,Na,Tube,373,228.494945,534.462425,Na,Na,
1429,17.36,11.48,2.65,1.67,0.4,0.0,0.0,0,0,0.0,0.0,0.0,0.0,0.04,0.0,0.025,0.02,0.0,0.0,0,0,1323,120,Yes,No,Na,BEA,Na,Tube,473,198.09433,496.21649,Na,Na,
1430,17.36,11.48,2.65,1.67,0.4,0.0,0.0,0,0,0.0,0.0,0.0,0.0,0.04,0.0,0.025,0.02,0.0,0.0,0,0,1323,120,Yes,No,Na,BEA,Na,Tube,573,187.307015,478.56452,Na,Na,
1431,17.36,11.48,2.65,1.67,0.4,0.0,0.0,0,0,0.0,0.0,0.0,0.0,0.04,0.0,0.025,0.02,0.0,0.0,0,0,1323,120,Yes,No,Na,BEA,Na,Tube,623,179.461695,473.661195,Na,Na,
1432,17.36,11.48,2.65,1.67,0.4,0.0,0.0,0,0,0.0,0.0,0.0,0.0,0.04,0.0,0.025,0.02,0.0,0.0,0,0,1323,120,Yes,No,Na,BEA,Na,Tube,673,179.461695,470.7192,Na,Na,
1433,17.36,11.48,2.65,1.67,0.4,0.0,0.0,0,0,0.0,0.0,0.0,0.0,0.04,0.0,0.025,0.02,0.0,0.0,0,0,1323,120,Yes,No,Na,BEA,Na,Tube,773,158.86773,461.893215,Na,Na,
1434,17.36,11.48,2.65,1.67,0.4,0.0,0.0,0,0,0.0,0.0,0.0,0.0,0.04,0.0,0.025,0.02,0.0,0.0,0,0,1323,120,Yes,No,Na,BEA,Na,Tube,873,152.98374,430.511935,Na,Na,
1435,17.36,11.48,2.65,1.67,0.4,0.0,0.0,0,0,0.0,0.0,0.0,0.0,0.04,0.0,0.025,0.02,0.0,0.0,0,0,1323,120,Yes,No,Na,BEA,Na,Tube,923,142.196425,392.266,Na,Na,
1436,17.36,11.48,2.65,1.67,0.4,0.0,0.0,0,0,0.0,0.0,0.0,0.0,0.04,0.0,0.025,0.02,0.0,0.0,0,0,1323,120,Yes,No,Na,BEA,Na,Tube,973,140.235095,349.11674,Na,Na,
1437,17.32,11.76,2.45,1.54,0.43,0.0,0.0,0,0,0.0,0.0,0.0,0.0,0.04,0.0,0.024,0.023,0.0,0.0,0,0,1373,1800,Na,Na,Na,HFIF,Na,Tube,293,187.307015,551.13373,72.3,Na,
1438,17.32,11.76,2.45,1.54,0.43,0.0,0.0,0,0,0.0,0.0,0.0,0.0,0.04,0.0,0.024,0.023,0.0,0.0,0,0,1373,1800,Na,Na,Na,HFIF,Na,Tube,373,153.964405,491.313165,60.2,Na,
1439,17.32,11.76,2.45,1.54,0.43,0.0,0.0,0,0,0.0,0.0,0.0,0.0,0.04,0.0,0.024,0.023,0.0,0.0,0,0,1373,1800,Na,Na,Na,HFIF,Na,Tube,423,145.13842,472.68053,55.6,Na,
1440,17.32,11.76,2.45,1.54,0.43,0.0,0.0,0,0,0.0,0.0,0.0,0.0,0.04,0.0,0.024,0.023,0.0,0.0,0,0,1373,1800,Na,Na,Na,HFIF,Na,Tube,473,128.467115,456.98989,51.2,Na,
1441,17.32,11.76,2.45,1.54,0.43,0.0,0.0,0,0,0.0,0.0,0.0,0.0,0.04,0.0,0.024,0.023,0.0,0.0,0,0,1373,1800,Na,Na,Na,HFIF,Na,Tube,523,101.98916,451.1059,46,Na,
1442,17.32,11.76,2.45,1.54,0.43,0.0,0.0,0,0,0.0,0.0,0.0,0.0,0.04,0.0,0.024,0.023,0.0,0.0,0,0,1373,1800,Na,Na,Na,HFIF,Na,Tube,573,117.6798,448.163905,44.8,Na,
1443,17.32,11.76,2.45,1.54,0.43,0.0,0.0,0,0,0.0,0.0,0.0,0.0,0.04,0.0,0.024,0.023,0.0,0.0,0,0,1373,1800,Na,Na,Na,HFIF,Na,Tube,623,112.776475,451.1059,47,Na,
1444,17.32,11.76,2.45,1.54,0.43,0.0,0.0,0,0,0.0,0.0,0.0,0.0,0.04,0.0,0.024,0.023,0.0,0.0,0,0,1373,1800,Na,Na,Na,HFIF,Na,Tube,673,104.931155,448.163905,44.2,Na,
1445,17.32,11.76,2.45,1.54,0.43,0.0,0.0,0,0,0.0,0.0,0.0,0.0,0.04,0.0,0.024,0.023,0.0,0.0,0,0,1373,1800,Na,Na,Na,HFIF,Na,Tube,773,97.085835,426.589275,39.1,Na,
1446,17.32,11.76,2.45,1.54,0.43,0.0,0.0,0,0,0.0,0.0,0.0,0.0,0.04,0.0,0.024,0.023,0.0,0.0,0,0,1373,1800,Na,Na,Na,HFIF,Na,Tube,873,92.18251,413.84063,48.5,Na,
1447,17.32,11.76,2.45,1.54,0.43,0.0,0.0,0,0,0.0,0.0,0.0,0.0,0.04,0.0,0.024,0.023,0.0,0.0,0,0,1373,1800,Na,Na,Na,HFIF,Na,Tube,973,89.240515,273.605535,59.5,Na,
1448,17.21,11.95,2.47,1.36,0.34,0.0,0.0,0,0,0.0,0.0,0.0,0.0,0.04,0.0,0.022,0.023,0.0,0.0,0,0,1373,1800,No,Yes,Na,HFIF,Na,Tube,293,187.307015,548.191735,75.3,Na,
1449,17.21,11.95,2.47,1.36,0.34,0.0,0.0,0,0,0.0,0.0,0.0,0.0,0.04,0.0,0.022,0.023,0.0,0.0,0,0,1373,1800,No,Yes,Na,HFIF,Na,Tube,373,158.86773,486.40984,59.8,Na,
1450,17.21,11.95,2.47,1.36,0.34,0.0,0.0,0,0,0.0,0.0,0.0,0.0,0.04,0.0,0.022,0.023,0.0,0.0,0,0,1373,1800,No,Yes,Na,HFIF,Na,Tube,423,143.17709,470.7192,53.7,Na,
1451,17.21,11.95,2.47,1.36,0.34,0.0,0.0,0,0,0.0,0.0,0.0,0.0,0.04,0.0,0.022,0.023,0.0,0.0,0,0,1373,1800,No,Yes,Na,HFIF,Na,Tube,473,128.467115,454.047895,51,Na,
1452,17.21,11.95,2.47,1.36,0.34,0.0,0.0,0,0,0.0,0.0,0.0,0.0,0.04,0.0,0.022,0.023,0.0,0.0,0,0,1373,1800,No,Yes,Na,HFIF,Na,Tube,523,117.6798,445.22191,48.4,Na,
1453,17.21,11.95,2.47,1.36,0.34,0.0,0.0,0,0,0.0,0.0,0.0,0.0,0.04,0.0,0.022,0.023,0.0,0.0,0,0,1373,1800,No,Yes,Na,HFIF,Na,Tube,573,117.6798,438.357255,46.7,Na,
1454,17.21,11.95,2.47,1.36,0.34,0.0,0.0,0,0,0.0,0.0,0.0,0.0,0.04,0.0,0.022,0.023,0.0,0.0,0,0,1373,1800,No,Yes,Na,HFIF,Na,Tube,623,109.83448,440.318585,44.5,Na,
1455,17.21,11.95,2.47,1.36,0.34,0.0,0.0,0,0,0.0,0.0,0.0,0.0,0.04,0.0,0.022,0.023,0.0,0.0,0,0,1373,1800,No,Yes,Na,HFIF,Na,Tube,673,106.892485,441.29925,44.2,Na,
1456,17.21,11.95,2.47,1.36,0.34,0.0,0.0,0,0,0.0,0.0,0.0,0.0,0.04,0.0,0.022,0.023,0.0,0.0,0,0,1373,1800,No,Yes,Na,HFIF,Na,Tube,773,94.14384,424.627945,43.4,Na,
1457,17.21,11.95,2.47,1.36,0.34,0.0,0.0,0,0,0.0,0.0,0.0,0.0,0.04,0.0,0.022,0.023,0.0,0.0,0,0,1373,1800,No,Yes,Na,HFIF,Na,Tube,873,92.18251,390.30467,46.2,Na,
1458,17.21,11.95,2.47,1.36,0.34,0.0,0.0,0,0,0.0,0.0,0.0,0.0,0.04,0.0,0.022,0.023,0.0,0.0,0,0,1373,1800,No,Yes,Na,HFIF,Na,Tube,973,83.356525,276.54753,52.5,Na,
1459,17.05,11.37,2.19,1.4,0.45,0.0,0.0,0,0,0.0,0.0,0.0,0.0,0.04,0.0,0.023,0.02,0.0,0.0,0,0,1373,1800,No,Yes,Na,HFIF,Na,Tube,293,204.958985,607.031635,69.2,Na,
1460,17.05,11.37,2.19,1.4,0.45,0.0,0.0,0,0,0.0,0.0,0.0,0.0,0.04,0.0,0.023,0.02,0.0,0.0,0,0,1373,1800,No,Yes,Na,HFIF,Na,Tube,373,166.71305,539.36575,61.3,Na,
1461,17.05,11.37,2.19,1.4,0.45,0.0,0.0,0,0,0.0,0.0,0.0,0.0,0.04,0.0,0.023,0.02,0.0,0.0,0,0,1373,1800,No,Yes,Na,HFIF,Na,Tube,423,147.09975,478.56452,52.8,Na,
1462,17.05,11.37,2.19,1.4,0.45,0.0,0.0,0,0,0.0,0.0,0.0,0.0,0.04,0.0,0.023,0.02,0.0,0.0,0,0,1373,1800,No,Yes,Na,HFIF,Na,Tube,473,134.351105,461.893215,50.6,Na,
1463,17.05,11.37,2.19,1.4,0.45,0.0,0.0,0,0,0.0,0.0,0.0,0.0,0.04,0.0,0.023,0.02,0.0,0.0,0,0,1373,1800,No,Yes,Na,HFIF,Na,Tube,523,128.467115,461.893215,46.8,Na,
1464,17.05,11.37,2.19,1.4,0.45,0.0,0.0,0,0,0.0,0.0,0.0,0.0,0.04,0.0,0.023,0.02,0.0,0.0,0,0,1373,1800,No,Yes,Na,HFIF,Na,Tube,573,123.56379,456.98989,44,Na,
1465,17.05,11.37,2.19,1.4,0.45,0.0,0.0,0,0,0.0,0.0,0.0,0.0,0.04,0.0,0.023,0.02,0.0,0.0,0,0,1373,1800,No,Yes,Na,HFIF,Na,Tube,623,123.56379,462.87388,46,Na,
1466,17.05,11.37,2.19,1.4,0.45,0.0,0.0,0,0,0.0,0.0,0.0,0.0,0.04,0.0,0.023,0.02,0.0,0.0,0,0,1373,1800,No,Yes,Na,HFIF,Na,Tube,673,112.776475,462.87388,45.2,Na,
1467,17.05,11.37,2.19,1.4,0.45,0.0,0.0,0,0,0.0,0.0,0.0,0.0,0.04,0.0,0.023,0.02,0.0,0.0,0,0,1373,1800,No,Yes,Na,HFIF,Na,Tube,773,103.95049,441.29925,44.5,Na,
1468,17.05,11.37,2.19,1.4,0.45,0.0,0.0,0,0,0.0,0.0,0.0,0.0,0.04,0.0,0.023,0.02,0.0,0.0,0,0,1373,1800,No,Yes,Na,HFIF,Na,Tube,873,97.085835,372.6527,51.6,Na,
1469,17.05,11.37,2.19,1.4,0.45,0.0,0.0,0,0,0.0,0.0,0.0,0.0,0.04,0.0,0.023,0.02,0.0,0.0,0,0,1373,1800,No,Yes,Na,HFIF,Na,Tube,973,89.240515,236.340265,51,Na,
1470,17.2,11.65,2.11,1.51,0.39,0.0,0.0,0,0,0.0,0.0,0.0,0.0,0.05,0.0,0.018,0.022,0.0,0.0,0,0,1373,1800,No,Yes,Na,HFIF,Na,Tube,293,193.191005,551.13373,70.5,Na,
1471,17.2,11.65,2.11,1.51,0.39,0.0,0.0,0,0,0.0,0.0,0.0,0.0,0.05,0.0,0.018,0.022,0.0,0.0,0,0,1373,1800,No,Yes,Na,HFIF,Na,Tube,373,147.09975,496.21649,58.7,Na,
1472,17.2,11.65,2.11,1.51,0.39,0.0,0.0,0,0,0.0,0.0,0.0,0.0,0.05,0.0,0.018,0.022,0.0,0.0,0,0,1373,1800,No,Yes,Na,HFIF,Na,Tube,423,147.09975,472.68053,55.3,Na,
1473,17.2,11.65,2.11,1.51,0.39,0.0,0.0,0,0,0.0,0.0,0.0,0.0,0.05,0.0,0.018,0.022,0.0,0.0,0,0,1373,1800,No,Yes,Na,HFIF,Na,Tube,473,131.40911,461.893215,51.2,Na,
1474,17.2,11.65,2.11,1.51,0.39,0.0,0.0,0,0,0.0,0.0,0.0,0.0,0.05,0.0,0.018,0.022,0.0,0.0,0,0,1373,1800,No,Yes,Na,HFIF,Na,Tube,523,123.56379,451.1059,46.4,Na,
1475,17.2,11.65,2.11,1.51,0.39,0.0,0.0,0,0,0.0,0.0,0.0,0.0,0.05,0.0,0.018,0.022,0.0,0.0,0,0,1373,1800,No,Yes,Na,HFIF,Na,Tube,573,120.621795,451.1059,45.2,Na,
1476,17.2,11.65,2.11,1.51,0.39,0.0,0.0,0,0,0.0,0.0,0.0,0.0,0.05,0.0,0.018,0.022,0.0,0.0,0,0,1373,1800,No,Yes,Na,HFIF,Na,Tube,623,120.621795,456.009225,45.1,Na,
1477,17.2,11.65,2.11,1.51,0.39,0.0,0.0,0,0,0.0,0.0,0.0,0.0,0.05,0.0,0.018,0.022,0.0,0.0,0,0,1373,1800,No,Yes,Na,HFIF,Na,Tube,673,106.892485,459.931885,47.1,Na,
1478,17.2,11.65,2.11,1.51,0.39,0.0,0.0,0,0,0.0,0.0,0.0,0.0,0.05,0.0,0.018,0.022,0.0,0.0,0,0,1373,1800,No,Yes,Na,HFIF,Na,Tube,773,91.201845,424.627945,43.6,Na,
1479,17.2,11.65,2.11,1.51,0.39,0.0,0.0,0,0,0.0,0.0,0.0,0.0,0.05,0.0,0.018,0.022,0.0,0.0,0,0,1373,1800,No,Yes,Na,HFIF,Na,Tube,873,103.95049,395.207995,51.8,Na,
1480,17.2,11.65,2.11,1.51,0.39,0.0,0.0,0,0,0.0,0.0,0.0,0.0,0.05,0.0,0.018,0.022,0.0,0.0,0,0,1373,1800,No,Yes,Na,HFIF,Na,Tube,973,85.317855,270.66354,65,Na,
1481,17.2,12.0,2.6,1.47,0.37,0.0,0.0,0,0,0.0,0.0,0.0,0.0,0.05,0.0,0.023,0.024,0.0,0.0,0,0,1373,1800,No,Yes,Na,HFIF,Na,Tube,293,194.17167,556.037055,79.2,Na,
1482,17.2,12.0,2.6,1.47,0.37,0.0,0.0,0,0,0.0,0.0,0.0,0.0,0.05,0.0,0.023,0.024,0.0,0.0,0,0,1373,1800,No,Yes,Na,HFIF,Na,Tube,373,163.771055,500.13915,62.3,Na,
1483,17.2,12.0,2.6,1.47,0.37,0.0,0.0,0,0,0.0,0.0,0.0,0.0,0.05,0.0,0.023,0.024,0.0,0.0,0,0,1373,1800,No,Yes,Na,HFIF,Na,Tube,423,151.02241,478.56452,51.5,Na,
1484,17.2,12.0,2.6,1.47,0.37,0.0,0.0,0,0,0.0,0.0,0.0,0.0,0.05,0.0,0.023,0.024,0.0,0.0,0,0,1373,1800,No,Yes,Na,HFIF,Na,Tube,473,136.312435,462.87388,51,Na,
1485,17.2,12.0,2.6,1.47,0.37,0.0,0.0,0,0,0.0,0.0,0.0,0.0,0.05,0.0,0.023,0.024,0.0,0.0,0,0,1373,1800,No,Yes,Na,HFIF,Na,Tube,523,128.467115,456.98989,48,Na,
1486,17.2,12.0,2.6,1.47,0.37,0.0,0.0,0,0,0.0,0.0,0.0,0.0,0.05,0.0,0.023,0.024,0.0,0.0,0,0,1373,1800,No,Yes,Na,HFIF,Na,Tube,573,129.44778,454.047895,46.4,Na,
1487,17.2,12.0,2.6,1.47,0.37,0.0,0.0,0,0,0.0,0.0,0.0,0.0,0.05,0.0,0.023,0.024,0.0,0.0,0,0,1373,1800,No,Yes,Na,HFIF,Na,Tube,623,120.621795,456.98989,45.1,Na,
1488,17.2,12.0,2.6,1.47,0.37,0.0,0.0,0,0,0.0,0.0,0.0,0.0,0.05,0.0,0.023,0.024,0.0,0.0,0,0,1373,1800,No,Yes,Na,HFIF,Na,Tube,673,112.776475,459.931885,45.6,Na,
1489,17.2,12.0,2.6,1.47,0.37,0.0,0.0,0,0,0.0,0.0,0.0,0.0,0.05,0.0,0.023,0.024,0.0,0.0,0,0,1373,1800,No,Yes,Na,HFIF,Na,Tube,773,101.98916,440.318585,45.6,Na,
1490,17.2,12.0,2.6,1.47,0.37,0.0,0.0,0,0,0.0,0.0,0.0,0.0,0.05,0.0,0.023,0.024,0.0,0.0,0,0,1373,1800,No,Yes,Na,HFIF,Na,Tube,873,100.02783,407.95664,45.4,Na,
1491,17.2,12.0,2.6,1.47,0.37,0.0,0.0,0,0,0.0,0.0,0.0,0.0,0.05,0.0,0.023,0.024,0.0,0.0,0,0,1373,1800,No,Yes,Na,HFIF,Na,Tube,973,92.18251,282.43152,55.5,Na,
1492,17.57,10.64,2.79,1.47,0.35,0.0,0.0,0,0,0.0,0.0,0.0,0.0,0.06,0.0,0.032,0.031,0.0,0.0,0,0,1373,Na,No,Yes,Na,HFIF,Na,Tube,293,223.59162,564.86304,60,Na,
1493,17.57,10.64,2.79,1.47,0.35,0.0,0.0,0,0,0.0,0.0,0.0,0.0,0.06,0.0,0.032,0.031,0.0,0.0,0,0,1373,Na,No,Yes,Na,HFIF,Na,Tube,373,188.28768,499.158485,50.2,Na,
1494,17.57,10.64,2.79,1.47,0.35,0.0,0.0,0,0,0.0,0.0,0.0,0.0,0.06,0.0,0.032,0.031,0.0,0.0,0,0,1373,Na,No,Yes,Na,HFIF,Na,Tube,423,179.461695,481.506515,49.1,Na,
1495,17.57,10.64,2.79,1.47,0.35,0.0,0.0,0,0,0.0,0.0,0.0,0.0,0.06,0.0,0.032,0.031,0.0,0.0,0,0,1373,Na,No,Yes,Na,HFIF,Na,Tube,473,153.964405,461.893215,46.5,Na,
1496,17.57,10.64,2.79,1.47,0.35,0.0,0.0,0,0,0.0,0.0,0.0,0.0,0.06,0.0,0.032,0.031,0.0,0.0,0,0,1373,Na,No,Yes,Na,HFIF,Na,Tube,523,145.13842,456.98989,43.6,Na,
1497,17.57,10.64,2.79,1.47,0.35,0.0,0.0,0,0,0.0,0.0,0.0,0.0,0.06,0.0,0.032,0.031,0.0,0.0,0,0,1373,Na,No,Yes,Na,HFIF,Na,Tube,573,139.25443,456.98989,45.7,Na,
1498,17.57,10.64,2.79,1.47,0.35,0.0,0.0,0,0,0.0,0.0,0.0,0.0,0.06,0.0,0.032,0.031,0.0,0.0,0,0,1373,Na,No,Yes,Na,HFIF,Na,Tube,623,136.312435,461.893215,41.9,Na,
1499,17.57,10.64,2.79,1.47,0.35,0.0,0.0,0,0,0.0,0.0,0.0,0.0,0.06,0.0,0.032,0.031,0.0,0.0,0,0,1373,Na,No,Yes,Na,HFIF,Na,Tube,673,128.467115,452.086565,41.2,Na,
1500,17.57,10.64,2.79,1.47,0.35,0.0,0.0,0,0,0.0,0.0,0.0,0.0,0.06,0.0,0.032,0.031,0.0,0.0,0,0,1373,Na,No,Yes,Na,HFIF,Na,Tube,773,115.71847,435.41526,42,Na,
1501,17.57,10.64,2.79,1.47,0.35,0.0,0.0,0,0,0.0,0.0,0.0,0.0,0.06,0.0,0.032,0.031,0.0,0.0,0,0,1373,Na,No,Yes,Na,HFIF,Na,Tube,873,112.776475,410.898635,44.4,Na,
1502,17.57,10.64,2.79,1.47,0.35,0.0,0.0,0,0,0.0,0.0,0.0,0.0,0.06,0.0,0.032,0.031,0.0,0.0,0,0,1373,Na,No,Yes,Na,HFIF,Na,Tube,973,110.815145,284.39285,49.3,Na,
1503,17.0,12.14,2.5,1.53,0.37,0.0,0.0,0,0,0.0,0.0,0.0,0.0,0.049,0.0,0.026,0.022,0.0,0.0,0,0,1373,1800,No,Yes,Na,EF,Na,Tube,293,204.958985,582.51501,43.5,Na,
1504,17.0,12.14,2.5,1.53,0.37,0.0,0.0,0,0,0.0,0.0,0.0,0.0,0.049,0.0,0.026,0.022,0.0,0.0,0,0,1373,1800,No,Yes,Na,EF,Na,Tube,373,201.036325,502.10048,43,Na,
1505,17.0,12.14,2.5,1.53,0.37,0.0,0.0,0,0,0.0,0.0,0.0,0.0,0.049,0.0,0.026,0.022,0.0,0.0,0,0,1373,1800,No,Yes,Na,EF,Na,Tube,473,148.080415,475.622525,39.9,Na,
1506,17.0,12.14,2.5,1.53,0.37,0.0,0.0,0,0,0.0,0.0,0.0,0.0,0.049,0.0,0.026,0.022,0.0,0.0,0,0,1373,1800,No,Yes,Na,EF,Na,Tube,573,131.40911,456.98989,36.1,Na,
1507,17.0,12.14,2.5,1.53,0.37,0.0,0.0,0,0,0.0,0.0,0.0,0.0,0.049,0.0,0.026,0.022,0.0,0.0,0,0,1373,1800,No,Yes,Na,EF,Na,Tube,623,126.505785,472.68053,40.3,Na,
1508,17.0,12.14,2.5,1.53,0.37,0.0,0.0,0,0,0.0,0.0,0.0,0.0,0.049,0.0,0.026,0.022,0.0,0.0,0,0,1373,1800,No,Yes,Na,EF,Na,Tube,673,125.52512,481.506515,34.7,Na,
1509,17.0,12.14,2.5,1.53,0.37,0.0,0.0,0,0,0.0,0.0,0.0,0.0,0.049,0.0,0.026,0.022,0.0,0.0,0,0,1373,1800,No,Yes,Na,EF,Na,Tube,723,118.660465,445.22191,34.6,Na,
1510,17.0,12.14,2.5,1.53,0.37,0.0,0.0,0,0,0.0,0.0,0.0,0.0,0.049,0.0,0.026,0.022,0.0,0.0,0,0,1373,1800,No,Yes,Na,EF,Na,Tube,773,115.71847,454.047895,35.8,Na,
1511,17.0,12.14,2.5,1.53,0.37,0.0,0.0,0,0,0.0,0.0,0.0,0.0,0.049,0.0,0.026,0.022,0.0,0.0,0,0,1373,1800,No,Yes,Na,EF,Na,Tube,873,107.87315,405.014645,39.5,Na,
1512,17.0,12.14,2.5,1.53,0.37,0.0,0.0,0,0,0.0,0.0,0.0,0.0,0.049,0.0,0.026,0.022,0.0,0.0,0,0,1373,1800,No,Yes,Na,EF,Na,Tube,973,103.95049,324.600115,47.7,Na,
1513,16.98,11.72,2.38,1.65,0.3,0.0,0.0,0,0,0.0,0.0,0.0,0.0,0.041,0.0001,0.024,0.024,0.0,0.0,0,0,1323,Na,No,Yes,Na,BEA,Na,Plate,293,208.881645,540.346415,65,Na,
1514,16.98,11.72,2.38,1.65,0.3,0.0,0.0,0,0,0.0,0.0,0.0,0.0,0.041,0.0001,0.024,0.024,0.0,0.0,0,0,1323,Na,No,Yes,Na,BEA,Na,Plate,373,162.79039,479.545185,56,Na,
1515,16.98,11.72,2.38,1.65,0.3,0.0,0.0,0,0,0.0,0.0,0.0,0.0,0.041,0.0001,0.024,0.024,0.0,0.0,0,0,1323,Na,No,Yes,Na,BEA,Na,Plate,473,134.351105,441.29925,50,Na,
1516,16.98,11.72,2.38,1.65,0.3,0.0,0.0,0,0,0.0,0.0,0.0,0.0,0.041,0.0001,0.024,0.024,0.0,0.0,0,0,1323,Na,No,Yes,Na,BEA,Na,Plate,573,126.505785,428.550605,48,Na,
1517,16.98,11.72,2.38,1.65,0.3,0.0,0.0,0,0,0.0,0.0,0.0,0.0,0.041,0.0001,0.024,0.024,0.0,0.0,0,0,1323,Na,No,Yes,Na,BEA,Na,Plate,673,110.815145,432.473265,45,Na,
1518,16.98,11.72,2.38,1.65,0.3,0.0,0.0,0,0,0.0,0.0,0.0,0.0,0.041,0.0001,0.024,0.024,0.0,0.0,0,0,1323,Na,No,Yes,Na,BEA,Na,Plate,773,101.98916,406.975975,44,Na,
1519,16.98,11.72,2.38,1.65,0.3,0.0,0.0,0,0,0.0,0.0,0.0,0.0,0.041,0.0001,0.024,0.024,0.0,0.0,0,0,1323,Na,No,Yes,Na,BEA,Na,Plate,873,97.085835,365.788045,45,Na,
1520,16.98,11.72,2.38,1.65,0.3,0.0,0.0,0,0,0.0,0.0,0.0,0.0,0.041,0.0001,0.024,0.024,0.0,0.0,0,0,1323,Na,No,Yes,Na,BEA,Na,Plate,973,97.085835,294.1995,59,Na,
1521,16.9,10.38,2.13,1.53,0.32,0.0,0.0,0,0,0.0,0.0,0.0,0.0,0.05,0.005,0.02,0.005,0.0,0.0,0,0,1323,Na,No,Yes,Na,Na,Na,Tube,293,237.32093,548.191735,68,Na,
1522,16.9,10.38,2.13,1.53,0.32,0.0,0.0,0,0,0.0,0.0,0.0,0.0,0.05,0.005,0.02,0.005,0.0,0.0,0,0,1323,Na,No,Yes,Na,Na,Na,Tube,373,191.229675,470.7192,59,Na,
1523,16.9,10.38,2.13,1.53,0.32,0.0,0.0,0,0,0.0,0.0,0.0,0.0,0.05,0.005,0.02,0.005,0.0,0.0,0,0,1323,Na,No,Yes,Na,Na,Na,Tube,473,166.71305,432.473265,50,Na,
1524,16.9,10.38,2.13,1.53,0.32,0.0,0.0,0,0,0.0,0.0,0.0,0.0,0.05,0.005,0.02,0.005,0.0,0.0,0,0,1323,Na,No,Yes,Na,Na,Na,Tube,573,152.98374,422.666615,47,Na,
1525,16.9,10.38,2.13,1.53,0.32,0.0,0.0,0,0,0.0,0.0,0.0,0.0,0.05,0.005,0.02,0.005,0.0,0.0,0,0,1323,Na,No,Yes,Na,Na,Na,Tube,673,145.13842,421.68595,Na,Na,
1526,16.9,10.38,2.13,1.53,0.32,0.0,0.0,0,0,0.0,0.0,0.0,0.0,0.05,0.005,0.02,0.005,0.0,0.0,0,0,1323,Na,No,Yes,Na,Na,Na,Tube,773,136.312435,405.99531,43,Na,
1527,16.9,10.38,2.13,1.53,0.32,0.0,0.0,0,0,0.0,0.0,0.0,0.0,0.05,0.005,0.02,0.005,0.0,0.0,0,0,1323,Na,No,Yes,Na,Na,Na,Tube,873,126.505785,362.84605,48,Na,
1528,16.9,10.38,2.13,1.53,0.32,0.0,0.0,0,0,0.0,0.0,0.0,0.0,0.05,0.005,0.02,0.005,0.0,0.0,0,0,1323,Na,No,Yes,Na,Na,Na,Tube,973,125.52512,273.605535,70,Na,
1529,16.36,10.43,2.28,1.48,0.35,0.0,0.0,0,0,0.0,0.0,0.0,0.0,0.06,0.004,0.022,0.007,0.0,0.0,0,0,1323,Na,No,Yes,Na,Na,Na,Tube,293,255.953565,557.01772,60,Na,
1530,16.36,10.43,2.28,1.48,0.35,0.0,0.0,0,0,0.0,0.0,0.0,0.0,0.06,0.004,0.022,0.007,0.0,0.0,0,0,1323,Na,No,Yes,Na,Na,Na,Tube,373,202.997655,486.40984,56,Na,
1531,16.36,10.43,2.28,1.48,0.35,0.0,0.0,0,0,0.0,0.0,0.0,0.0,0.06,0.004,0.022,0.007,0.0,0.0,0,0,1323,Na,No,Yes,Na,Na,Na,Tube,473,172.59704,442.279915,38,Na,
1532,16.36,10.43,2.28,1.48,0.35,0.0,0.0,0,0,0.0,0.0,0.0,0.0,0.06,0.004,0.022,0.007,0.0,0.0,0,0,1323,Na,No,Yes,Na,Na,Na,Tube,573,161.809725,444.241245,42,Na,
1533,16.36,10.43,2.28,1.48,0.35,0.0,0.0,0,0,0.0,0.0,0.0,0.0,0.06,0.004,0.022,0.007,0.0,0.0,0,0,1323,Na,No,Yes,Na,Na,Na,Tube,673,169.655045,449.14457,Na,Na,
1534,16.36,10.43,2.28,1.48,0.35,0.0,0.0,0,0,0.0,0.0,0.0,0.0,0.06,0.004,0.022,0.007,0.0,0.0,0,0,1323,Na,No,Yes,Na,Na,Na,Tube,773,157.887065,412.859965,42,Na,
1535,16.36,10.43,2.28,1.48,0.35,0.0,0.0,0,0,0.0,0.0,0.0,0.0,0.06,0.004,0.022,0.007,0.0,0.0,0,0,1323,Na,No,Yes,Na,Na,Na,Tube,873,152.98374,388.34334,43,Na,
1536,16.36,10.43,2.28,1.48,0.35,0.0,0.0,0,0,0.0,0.0,0.0,0.0,0.06,0.004,0.022,0.007,0.0,0.0,0,0,1323,Na,No,Yes,Na,Na,Na,Tube,973,147.09975,290.27684,Na,Na,
1537,17.24,11.4,2.65,1.51,0.34,0.0,0.0,0,0,0.0,0.0,0.0,0.0,0.045,0.0001,0.03,0.03,0.0,0.0,0,0,1323,Na,Yes,No,Na,Na,Na,Tube,293,215.7463,563.882375,62,Na,
1538,17.24,11.4,2.65,1.51,0.34,0.0,0.0,0,0,0.0,0.0,0.0,0.0,0.045,0.0001,0.03,0.03,0.0,0.0,0,0,1323,Na,Yes,No,Na,Na,Na,Tube,373,173.577705,506.02314,51,Na,
1539,17.24,11.4,2.65,1.51,0.34,0.0,0.0,0,0,0.0,0.0,0.0,0.0,0.045,0.0001,0.03,0.03,0.0,0.0,0,0,1323,Na,Yes,No,Na,Na,Na,Tube,473,151.02241,459.931885,Na,Na,
1540,17.24,11.4,2.65,1.51,0.34,0.0,0.0,0,0,0.0,0.0,0.0,0.0,0.045,0.0001,0.03,0.03,0.0,0.0,0,0,1323,Na,Yes,No,Na,Na,Na,Tube,573,140.235095,459.931885,40,Na,
1541,17.24,11.4,2.65,1.51,0.34,0.0,0.0,0,0,0.0,0.0,0.0,0.0,0.045,0.0001,0.03,0.03,0.0,0.0,0,0,1323,Na,Yes,No,Na,Na,Na,Tube,673,131.40911,446.202575,Na,Na,
1542,17.24,11.4,2.65,1.51,0.34,0.0,0.0,0,0,0.0,0.0,0.0,0.0,0.045,0.0001,0.03,0.03,0.0,0.0,0,0,1323,Na,Yes,No,Na,Na,Na,Tube,773,113.75714,435.41526,40,Na,
1543,17.24,11.4,2.65,1.51,0.34,0.0,0.0,0,0,0.0,0.0,0.0,0.0,0.045,0.0001,0.03,0.03,0.0,0.0,0,0,1323,Na,Yes,No,Na,Na,Na,Tube,873,108.853815,393.246665,48,Na,
1544,17.24,11.4,2.65,1.51,0.34,0.0,0.0,0,0,0.0,0.0,0.0,0.0,0.045,0.0001,0.03,0.03,0.0,0.0,0,0,1323,Na,Yes,No,Na,Na,Na,Tube,973,107.87315,298.12216,Na,Na,
1545,16.48,10.77,2.25,1.45,0.43,0.0,0.0,0,0,0.0,0.0,0.0,0.0,0.05,0.003,0.016,0.007,0.0,0.0,0,0,1323,Na,Yes,No,Na,Na,Na,Tube,293,193.191005,539.36575,68,Na,
1546,16.48,10.77,2.25,1.45,0.43,0.0,0.0,0,0,0.0,0.0,0.0,0.0,0.05,0.003,0.016,0.007,0.0,0.0,0,0,1323,Na,Yes,No,Na,Na,Na,Tube,373,158.86773,472.68053,59,Na,
1547,16.48,10.77,2.25,1.45,0.43,0.0,0.0,0,0,0.0,0.0,0.0,0.0,0.05,0.003,0.016,0.007,0.0,0.0,0,0,1323,Na,Yes,No,Na,Na,Na,Tube,423,151.02241,449.14457,53,Na,
1548,16.48,10.77,2.25,1.45,0.43,0.0,0.0,0,0,0.0,0.0,0.0,0.0,0.05,0.003,0.016,0.007,0.0,0.0,0,0,1323,Na,Yes,No,Na,Na,Na,Tube,523,115.71847,449.14457,50,Na,
1549,16.48,10.77,2.25,1.45,0.43,0.0,0.0,0,0,0.0,0.0,0.0,0.0,0.05,0.003,0.016,0.007,0.0,0.0,0,0,1323,Na,Yes,No,Na,Na,Na,Tube,623,113.75714,421.68595,Na,Na,
1550,16.48,10.77,2.25,1.45,0.43,0.0,0.0,0,0,0.0,0.0,0.0,0.0,0.05,0.003,0.016,0.007,0.0,0.0,0,0,1323,Na,Yes,No,Na,Na,Na,Tube,723,101.98916,411.8793,Na,Na,
1551,16.48,10.77,2.25,1.45,0.43,0.0,0.0,0,0,0.0,0.0,0.0,0.0,0.05,0.003,0.016,0.007,0.0,0.0,0,0,1323,Na,Yes,No,Na,Na,Na,Tube,823,94.14384,381.478685,45,Na,
1552,16.48,10.77,2.25,1.45,0.43,0.0,0.0,0,0,0.0,0.0,0.0,0.0,0.05,0.003,0.016,0.007,0.0,0.0,0,0,1323,Na,Yes,No,Na,Na,Na,Tube,923,94.14384,317.73546,Na,Na,
1553,16.48,10.77,2.25,1.45,0.43,0.0,0.0,0,0,0.0,0.0,0.0,0.0,0.05,0.003,0.016,0.007,0.0,0.0,0,0,1323,Na,Yes,No,Na,Na,Na,Tube,973,94.14384,292.23817,54,Na,
1554,17.81,9.69,0.0,0.81,0.63,0.0,0.5,0,0,0.0,0.0,0.0,0.0,0.06,0.0,0.028,0.007,0.0,0.0,0,0,1323,3600,No,Yes,Na,Na,Na,Plate,293,233.39827,585.457005,56,Na,
1555,17.81,9.69,0.0,0.81,0.63,0.0,0.5,0,0,0.0,0.0,0.0,0.0,0.06,0.0,0.028,0.007,0.0,0.0,0,0,1323,3600,No,Yes,Na,Na,Na,Plate,373,203.97832,503.081145,46.5,Na,
1556,17.81,9.69,0.0,0.81,0.63,0.0,0.5,0,0,0.0,0.0,0.0,0.0,0.06,0.0,0.028,0.007,0.0,0.0,0,0,1323,3600,No,Yes,Na,Na,Na,Plate,473,193.191005,454.047895,41,Na,
1557,17.81,9.69,0.0,0.81,0.63,0.0,0.5,0,0,0.0,0.0,0.0,0.0,0.06,0.0,0.028,0.007,0.0,0.0,0,0,1323,3600,No,Yes,Na,Na,Na,Plate,573,176.5197,434.434595,35.5,Na,
1558,17.81,9.69,0.0,0.81,0.63,0.0,0.5,0,0,0.0,0.0,0.0,0.0,0.06,0.0,0.028,0.007,0.0,0.0,0,0,1323,3600,No,Yes,Na,Na,Na,Plate,673,155.925735,429.53127,38,Na,
1559,17.81,9.69,0.0,0.81,0.63,0.0,0.5,0,0,0.0,0.0,0.0,0.0,0.06,0.0,0.028,0.007,0.0,0.0,0,0,1323,3600,No,Yes,Na,Na,Na,Plate,773,152.98374,413.84063,35,Na,
1560,17.81,9.69,0.0,0.81,0.63,0.0,0.5,0,0,0.0,0.0,0.0,0.0,0.06,0.0,0.028,0.007,0.0,0.0,0,0,1323,3600,No,Yes,Na,Na,Na,Plate,873,155.925735,373.633365,39,Na,
1561,17.81,9.69,0.0,0.81,0.63,0.0,0.5,0,0,0.0,0.0,0.0,0.0,0.06,0.0,0.028,0.007,0.0,0.0,0,0,1323,3600,No,Yes,Na,Na,Na,Plate,973,151.02241,281.450855,53,Na,
1562,17.81,9.69,0.0,0.81,0.63,0.0,0.5,0,0,0.0,0.0,0.0,0.0,0.06,0.0,0.028,0.007,0.0,0.0,0,0,1403,3600,No,Yes,Na,Na,Na,Plate,293,208.881645,583.495675,60.5,Na,
1563,17.81,9.69,0.0,0.81,0.63,0.0,0.5,0,0,0.0,0.0,0.0,0.0,0.06,0.0,0.028,0.007,0.0,0.0,0,0,1403,3600,No,Yes,Na,Na,Na,Plate,373,183.384355,502.10048,50.5,Na,
1564,17.81,9.69,0.0,0.81,0.63,0.0,0.5,0,0,0.0,0.0,0.0,0.0,0.06,0.0,0.028,0.007,0.0,0.0,0,0,1403,3600,No,Yes,Na,Na,Na,Plate,473,161.809725,458.95122,47,Na,
1565,17.81,9.69,0.0,0.81,0.63,0.0,0.5,0,0,0.0,0.0,0.0,0.0,0.06,0.0,0.028,0.007,0.0,0.0,0,0,1403,3600,No,Yes,Na,Na,Na,Plate,573,152.98374,451.1059,42,Na,
1566,17.81,9.69,0.0,0.81,0.63,0.0,0.5,0,0,0.0,0.0,0.0,0.0,0.06,0.0,0.028,0.007,0.0,0.0,0,0,1403,3600,No,Yes,Na,Na,Na,Plate,673,150.041745,456.98989,40.5,Na,
1567,17.81,9.69,0.0,0.81,0.63,0.0,0.5,0,0,0.0,0.0,0.0,0.0,0.06,0.0,0.028,0.007,0.0,0.0,0,0,1403,3600,No,Yes,Na,Na,Na,Plate,773,147.09975,441.29925,36.5,Na,
1568,17.81,9.69,0.0,0.81,0.63,0.0,0.5,0,0,0.0,0.0,0.0,0.0,0.06,0.0,0.028,0.007,0.0,0.0,0,0,1403,3600,No,Yes,Na,Na,Na,Plate,873,142.196425,408.937305,40,Na,
1569,17.81,9.69,0.0,0.81,0.63,0.0,0.5,0,0,0.0,0.0,0.0,0.0,0.06,0.0,0.028,0.007,0.0,0.0,0,0,1403,3600,No,Yes,Na,Na,Na,Plate,973,134.351105,316.754795,42,Na,
1570,18.15,9.68,0.0,0.86,0.84,0.0,0.43,0,0,0.0,0.0,0.0,0.0,0.08,0.0,0.029,0.01,0.0,0.0,0,0,1323,3600,No,Yes,Na,Na,Na,Bar,293,215.7463,602.12831,59.5,Na,
1571,18.15,9.68,0.0,0.86,0.84,0.0,0.43,0,0,0.0,0.0,0.0,0.0,0.08,0.0,0.029,0.01,0.0,0.0,0,0,1323,3600,No,Yes,Na,Na,Na,Bar,873,140.235095,392.266,43,Na,
1572,18.15,9.68,0.0,0.86,0.84,0.0,0.43,0,0,0.0,0.0,0.0,0.0,0.08,0.0,0.029,0.01,0.0,0.0,0,0,1323,3600,No,Yes,Na,Na,Na,Bar,973,131.40911,301.064155,59,Na,
1573,18.15,9.68,0.0,0.86,0.84,0.0,0.43,0,0,0.0,0.0,0.0,0.0,0.08,0.0,0.029,0.01,0.0,0.0,0,0,1393,3600,No,Yes,Na,Na,Na,Bar,293,196.133,596.24432,68.5,Na,
1574,18.15,9.68,0.0,0.86,0.84,0.0,0.43,0,0,0.0,0.0,0.0,0.0,0.08,0.0,0.029,0.01,0.0,0.0,0,0,1393,3600,No,Yes,Na,Na,Na,Bar,473,136.312435,449.14457,48,Na,
1575,18.15,9.68,0.0,0.86,0.84,0.0,0.43,0,0,0.0,0.0,0.0,0.0,0.08,0.0,0.029,0.01,0.0,0.0,0,0,1393,3600,No,Yes,Na,Na,Na,Bar,573,123.56379,437.37659,41,Na,
1576,18.15,9.68,0.0,0.86,0.84,0.0,0.43,0,0,0.0,0.0,0.0,0.0,0.08,0.0,0.029,0.01,0.0,0.0,0,0,1393,3600,No,Yes,Na,Na,Na,Bar,673,123.56379,441.29925,43.5,Na,
1577,18.15,9.68,0.0,0.86,0.84,0.0,0.43,0,0,0.0,0.0,0.0,0.0,0.08,0.0,0.029,0.01,0.0,0.0,0,0,1393,3600,No,Yes,Na,Na,Na,Bar,773,121.60246,426.589275,39.5,Na,
1578,18.15,9.68,0.0,0.86,0.84,0.0,0.43,0,0,0.0,0.0,0.0,0.0,0.08,0.0,0.029,0.01,0.0,0.0,0,0,1393,3600,No,Yes,Na,Na,Na,Bar,873,115.71847,398.14999,41,Na,
1579,18.15,9.68,0.0,0.86,0.84,0.0,0.43,0,0,0.0,0.0,0.0,0.0,0.08,0.0,0.029,0.01,0.0,0.0,0,0,1393,3600,No,Yes,Na,Na,Na,Bar,973,117.6798,319.69679,48,Na,
1580,18.68,12.0,0.0,1.24,0.96,0.0,0.49,0,0,0.0,0.0,0.0,0.0,0.12,0.0,0.0,0.0,0.0,0.0,0,0,1373,0,No,Yes,Na,Na,Na,Bar,293,242.224255,605.070305,Na,Na,
1581,18.68,12.0,0.0,1.24,0.96,0.0,0.49,0,0,0.0,0.0,0.0,0.0,0.12,0.0,0.0,0.0,0.0,0.0,0,0,1373,0,No,Yes,Na,Na,Na,Bar,373,218.688295,538.385085,Na,Na,
1582,18.68,12.0,0.0,1.24,0.96,0.0,0.49,0,0,0.0,0.0,0.0,0.0,0.12,0.0,0.0,0.0,0.0,0.0,0,0,1373,0,No,Yes,Na,Na,Na,Bar,473,193.191005,499.158485,Na,Na,
1583,18.68,12.0,0.0,1.24,0.96,0.0,0.49,0,0,0.0,0.0,0.0,0.0,0.12,0.0,0.0,0.0,0.0,0.0,0,0,1373,0,No,Yes,Na,Na,Na,Bar,573,182.40369,489.351835,Na,Na,
1584,18.68,12.0,0.0,1.24,0.96,0.0,0.49,0,0,0.0,0.0,0.0,0.0,0.12,0.0,0.0,0.0,0.0,0.0,0,0,1373,0,No,Yes,Na,Na,Na,Bar,673,174.55837,497.197155,Na,Na,
1585,18.68,12.0,0.0,1.24,0.96,0.0,0.49,0,0,0.0,0.0,0.0,0.0,0.12,0.0,0.0,0.0,0.0,0.0,0,0,1373,0,No,Yes,Na,Na,Na,Bar,773,161.809725,480.52585,Na,Na,
1586,18.68,12.0,0.0,1.24,0.96,0.0,0.49,0,0,0.0,0.0,0.0,0.0,0.12,0.0,0.0,0.0,0.0,0.0,0,0,1373,0,No,Yes,Na,Na,Na,Bar,873,153.964405,462.87388,Na,Na,
1587,18.68,12.0,0.0,1.24,0.96,0.0,0.49,0,0,0.0,0.0,0.0,0.0,0.12,0.0,0.0,0.0,0.0,0.0,0,0,1373,0,No,Yes,Na,Na,Na,Bar,973,152.98374,405.014645,Na,Na,
1588,18.68,12.0,0.0,1.24,0.96,0.0,0.49,0,0,0.0,0.0,0.0,0.0,0.12,0.0,0.0,0.0,0.0,0.0,0,0,1373,0,No,Yes,Na,Na,Na,Bar,293,206.920315,563.882375,Na,Na,
1589,18.68,12.0,0.0,1.24,0.96,0.0,0.49,0,0,0.0,0.0,0.0,0.0,0.12,0.0,0.0,0.0,0.0,0.0,0,0,1373,0,No,Yes,Na,Na,Na,Bar,373,182.40369,486.40984,Na,Na,
1590,18.68,12.0,0.0,1.24,0.96,0.0,0.49,0,0,0.0,0.0,0.0,0.0,0.12,0.0,0.0,0.0,0.0,0.0,0,0,1373,0,No,Yes,Na,Na,Na,Bar,473,169.655045,437.37659,Na,Na,
1591,18.68,12.0,0.0,1.24,0.96,0.0,0.49,0,0,0.0,0.0,0.0,0.0,0.12,0.0,0.0,0.0,0.0,0.0,0,0,1373,0,No,Yes,Na,Na,Na,Bar,573,153.964405,418.743955,Na,Na,
1592,18.68,12.0,0.0,1.24,0.96,0.0,0.49,0,0,0.0,0.0,0.0,0.0,0.12,0.0,0.0,0.0,0.0,0.0,0,0,1373,0,No,Yes,Na,Na,Na,Bar,673,147.09975,407.95664,Na,Na,
1593,18.68,12.0,0.0,1.24,0.96,0.0,0.49,0,0,0.0,0.0,0.0,0.0,0.12,0.0,0.0,0.0,0.0,0.0,0,0,1373,0,No,Yes,Na,Na,Na,Bar,773,145.13842,395.207995,Na,Na,
1594,18.68,12.0,0.0,1.24,0.96,0.0,0.49,0,0,0.0,0.0,0.0,0.0,0.12,0.0,0.0,0.0,0.0,0.0,0,0,1373,0,No,Yes,Na,Na,Na,Bar,873,132.389775,356.96206,Na,Na,
1595,18.68,12.0,0.0,1.24,0.96,0.0,0.49,0,0,0.0,0.0,0.0,0.0,0.12,0.0,0.0,0.0,0.0,0.0,0,0,1373,0,No,Yes,Na,Na,Na,Bar,973,129.44778,313.8128,Na,Na,
1596,18.6,9.6,0.0,0.69,1.15,0.0,0.37,0,0,0.0,0.0,0.0,0.0,0.1,0.0,0.015,0.01,0.0,0.0,0,0,1323,0,No,Yes,Na,Na,Na,Bar,293,227.51428,637.43225,Na,Na,
1597,18.6,9.6,0.0,0.69,1.15,0.0,0.37,0,0,0.0,0.0,0.0,0.0,0.1,0.0,0.015,0.01,0.0,0.0,0,0,1323,0,No,Yes,Na,Na,Na,Bar,573,155.925735,466.79654,Na,Na,
1598,18.6,9.6,0.0,0.69,1.15,0.0,0.37,0,0,0.0,0.0,0.0,0.0,0.1,0.0,0.015,0.01,0.0,0.0,0,0,1323,0,No,Yes,Na,Na,Na,Bar,673,150.041745,456.98989,Na,Na,
1599,18.6,9.6,0.0,0.69,1.15,0.0,0.37,0,0,0.0,0.0,0.0,0.0,0.1,0.0,0.015,0.01,0.0,0.0,0,0,1323,0,No,Yes,Na,Na,Na,Bar,773,142.196425,440.318585,Na,Na,
1600,17.7,9.15,0.06,0.82,0.7,0.0,0.56,0,0,0.0,0.0,0.0,0.0,0.08,0.0,0.014,0.01,0.0,0.0,0,0,1393,3600,No,Yes,Na,BEA,Na,Bar,293,268.70221,575.650355,58.4,Na,
1601,17.7,9.15,0.06,0.82,0.7,0.0,0.56,0,0,0.0,0.0,0.0,0.0,0.08,0.0,0.014,0.01,0.0,0.0,0,0,1393,3600,No,Yes,Na,BEA,Na,Bar,373,242.224255,486.40984,45,Na,
1602,17.7,9.15,0.06,0.82,0.7,0.0,0.56,0,0,0.0,0.0,0.0,0.0,0.08,0.0,0.014,0.01,0.0,0.0,0,0,1393,3600,No,Yes,Na,BEA,Na,Bar,473,209.86231,435.41526,42.1,Na,
1603,17.7,9.15,0.06,0.82,0.7,0.0,0.56,0,0,0.0,0.0,0.0,0.0,0.08,0.0,0.014,0.01,0.0,0.0,0,0,1393,3600,No,Yes,Na,BEA,Na,Bar,573,153.964405,410.898635,40.4,Na,
1604,17.7,9.15,0.06,0.82,0.7,0.0,0.56,0,0,0.0,0.0,0.0,0.0,0.08,0.0,0.014,0.01,0.0,0.0,0,0,1393,3600,No,Yes,Na,BEA,Na,Bar,673,182.40369,416.782625,36,Na,
1605,17.7,9.15,0.06,0.82,0.7,0.0,0.56,0,0,0.0,0.0,0.0,0.0,0.08,0.0,0.014,0.01,0.0,0.0,0,0,1393,3600,No,Yes,Na,BEA,Na,Bar,773,163.771055,400.11132,36.9,Na,
1606,17.7,9.15,0.06,0.82,0.7,0.0,0.56,0,0,0.0,0.0,0.0,0.0,0.08,0.0,0.014,0.01,0.0,0.0,0,0,1393,3600,No,Yes,Na,BEA,Na,Bar,873,143.17709,357.942725,38.8,Na,
1607,17.7,9.15,0.06,0.82,0.7,0.0,0.56,0,0,0.0,0.0,0.0,0.0,0.08,0.0,0.014,0.01,0.0,0.0,0,0,1393,3600,No,Yes,Na,BEA,Na,Bar,973,147.09975,276.54753,43.7,Na,
1608,17.7,9.15,0.06,0.82,0.7,0.0,0.56,0,0,0.0,0.0,0.0,0.0,0.08,0.0,0.016,0.01,0.0,0.0,0,0,1323,3600,No,Yes,Na,BEA,Na,Bar,293,228.494945,569.766365,56.2,Na,
1609,17.7,9.15,0.06,0.82,0.7,0.0,0.56,0,0,0.0,0.0,0.0,0.0,0.08,0.0,0.016,0.01,0.0,0.0,0,0,1323,3600,No,Yes,Na,BEA,Na,Bar,373,228.494945,491.313165,51.7,Na,
1610,17.7,9.15,0.06,0.82,0.7,0.0,0.56,0,0,0.0,0.0,0.0,0.0,0.08,0.0,0.016,0.01,0.0,0.0,0,0,1323,3600,No,Yes,Na,BEA,Na,Bar,473,206.920315,432.473265,42.7,Na,
1611,17.7,9.15,0.06,0.82,0.7,0.0,0.56,0,0,0.0,0.0,0.0,0.0,0.08,0.0,0.016,0.01,0.0,0.0,0,0,1323,3600,No,Yes,Na,BEA,Na,Bar,573,147.09975,408.937305,41.4,Na,
1612,17.7,9.15,0.06,0.82,0.7,0.0,0.56,0,0,0.0,0.0,0.0,0.0,0.08,0.0,0.016,0.01,0.0,0.0,0,0,1323,3600,No,Yes,Na,BEA,Na,Bar,673,194.17167,405.99531,36.5,Na,
1613,17.7,9.15,0.06,0.82,0.7,0.0,0.56,0,0,0.0,0.0,0.0,0.0,0.08,0.0,0.016,0.01,0.0,0.0,0,0,1323,3600,No,Yes,Na,BEA,Na,Bar,773,172.59704,392.266,32.6,Na,
1614,17.7,9.15,0.06,0.82,0.7,0.0,0.56,0,0,0.0,0.0,0.0,0.0,0.08,0.0,0.016,0.01,0.0,0.0,0,0,1323,3600,No,Yes,Na,BEA,Na,Bar,873,123.56379,354.020065,37.7,Na,
1615,17.7,9.15,0.06,0.82,0.7,0.0,0.56,0,0,0.0,0.0,0.0,0.0,0.08,0.0,0.016,0.01,0.0,0.0,0,0,1323,3600,No,Yes,Na,BEA,Na,Bar,973,128.467115,273.605535,46.6,Na,
1616,18.3,9.5,0.06,0.86,0.68,0.0,0.46,0,0,0.0,0.0,0.0,0.0,0.06,0.0,0.021,0.02,0.0,0.0,0,0,1393,3600,No,Yes,Na,BEA,Na,5,293,177.500365,545.24974,56.8,Na,
1617,18.3,9.5,0.06,0.86,0.68,0.0,0.46,0,0,0.0,0.0,0.0,0.0,0.06,0.0,0.021,0.02,0.0,0.0,0,0,1393,3600,No,Yes,Na,BEA,Na,5,373,139.25443,458.95122,51.6,Na,
1618,18.3,9.5,0.06,0.86,0.68,0.0,0.46,0,0,0.0,0.0,0.0,0.0,0.06,0.0,0.021,0.02,0.0,0.0,0,0,1393,3600,No,Yes,Na,BEA,Na,5,473,142.196425,415.80196,39.4,Na,
1619,18.3,9.5,0.06,0.86,0.68,0.0,0.46,0,0,0.0,0.0,0.0,0.0,0.06,0.0,0.021,0.02,0.0,0.0,0,0,1393,3600,No,Yes,Na,BEA,Na,5,573,114.737805,403.053315,35.6,Na,
1620,18.3,9.5,0.06,0.86,0.68,0.0,0.46,0,0,0.0,0.0,0.0,0.0,0.06,0.0,0.021,0.02,0.0,0.0,0,0,1393,3600,No,Yes,Na,BEA,Na,5,673,114.737805,405.014645,37.1,Na,
1621,18.3,9.5,0.06,0.86,0.68,0.0,0.46,0,0,0.0,0.0,0.0,0.0,0.06,0.0,0.021,0.02,0.0,0.0,0,0,1393,3600,No,Yes,Na,BEA,Na,5,773,101.98916,397.169325,36.5,Na,
1622,18.3,9.5,0.06,0.86,0.68,0.0,0.46,0,0,0.0,0.0,0.0,0.0,0.06,0.0,0.021,0.02,0.0,0.0,0,0,1393,3600,No,Yes,Na,BEA,Na,5,873,99.047165,350.097405,39.9,Na,
1623,18.3,9.5,0.06,0.86,0.68,0.0,0.46,0,0,0.0,0.0,0.0,0.0,0.06,0.0,0.021,0.02,0.0,0.0,0,0,1393,3600,No,Yes,Na,BEA,Na,5,973,104.931155,266.74088,44.4,Na,
1624,18.2,9.5,0.05,0.88,0.75,0.0,0.46,0,0,0.0,0.0,0.0,0.0,0.08,0.0,0.021,0.01,0.0,0.0,0,0,1393,3600,No,Yes,Na,BEA,Na,5,293,233.39827,557.998385,51.7,Na,
1625,18.2,9.5,0.05,0.88,0.75,0.0,0.46,0,0,0.0,0.0,0.0,0.0,0.08,0.0,0.021,0.01,0.0,0.0,0,0,1393,3600,No,Yes,Na,BEA,Na,5,373,172.59704,462.87388,45,Na,
1626,18.2,9.5,0.05,0.88,0.75,0.0,0.46,0,0,0.0,0.0,0.0,0.0,0.08,0.0,0.021,0.01,0.0,0.0,0,0,1393,3600,No,Yes,Na,BEA,Na,5,473,188.28768,423.64728,37.1,Na,
1627,18.2,9.5,0.05,0.88,0.75,0.0,0.46,0,0,0.0,0.0,0.0,0.0,0.08,0.0,0.021,0.01,0.0,0.0,0,0,1393,3600,No,Yes,Na,BEA,Na,5,573,126.505785,400.11132,34.8,Na,
1628,18.2,9.5,0.05,0.88,0.75,0.0,0.46,0,0,0.0,0.0,0.0,0.0,0.08,0.0,0.021,0.01,0.0,0.0,0,0,1393,3600,No,Yes,Na,BEA,Na,5,673,123.56379,405.014645,35.4,Na,
1629,18.2,9.5,0.05,0.88,0.75,0.0,0.46,0,0,0.0,0.0,0.0,0.0,0.08,0.0,0.021,0.01,0.0,0.0,0,0,1393,3600,No,Yes,Na,BEA,Na,5,773,104.931155,395.207995,32,Na,
1630,18.2,9.5,0.05,0.88,0.75,0.0,0.46,0,0,0.0,0.0,0.0,0.0,0.08,0.0,0.021,0.01,0.0,0.0,0,0,1393,3600,No,Yes,Na,BEA,Na,5,873,117.6798,350.097405,37.1,Na,
1631,18.2,9.5,0.05,0.88,0.75,0.0,0.46,0,0,0.0,0.0,0.0,0.0,0.08,0.0,0.021,0.01,0.0,0.0,0,0,1393,3600,No,Yes,Na,BEA,Na,5,973,100.02783,265.760215,Na,Na,
1632,17.52,11.9,0.0,1.71,0.51,0.0,0.29,0,0,0.0,0.0,0.0,0.0,0.06,0.0,0.022,0.016,0.0,0.0,0,0,1393,1500,No,Yes,Na,Na,Na,Tube,293,158.86773,532.501095,56,Na,
1633,17.52,11.9,0.0,1.71,0.51,0.0,0.29,0,0,0.0,0.0,0.0,0.0,0.06,0.0,0.022,0.016,0.0,0.0,0,0,1393,1500,No,Yes,Na,Na,Na,Tube,573,110.815145,440.318585,41,Na,
1634,17.52,11.9,0.0,1.71,0.51,0.0,0.29,0,0,0.0,0.0,0.0,0.0,0.06,0.0,0.022,0.016,0.0,0.0,0,0,1393,1500,No,Yes,Na,Na,Na,Tube,673,101.98916,429.53127,40,Na,
1635,17.52,11.9,0.0,1.71,0.51,0.0,0.29,0,0,0.0,0.0,0.0,0.0,0.06,0.0,0.022,0.016,0.0,0.0,0,0,1393,1500,No,Yes,Na,Na,Na,Tube,773,88.25985,419.72462,38,Na,
1636,17.52,11.9,0.0,1.71,0.51,0.0,0.29,0,0,0.0,0.0,0.0,0.0,0.06,0.0,0.022,0.016,0.0,0.0,0,0,1393,1500,No,Yes,Na,Na,Na,Tube,823,88.25985,395.207995,37,Na,
1637,17.52,11.9,0.0,1.71,0.51,0.0,0.29,0,0,0.0,0.0,0.0,0.0,0.06,0.0,0.022,0.016,0.0,0.0,0,0,1393,1500,No,Yes,Na,Na,Na,Tube,873,86.29852,389.324005,37,Na,
1638,17.52,11.9,0.0,1.71,0.51,0.0,0.29,0,0,0.0,0.0,0.0,0.0,0.06,0.0,0.022,0.016,0.0,0.0,0,0,1393,1500,No,Yes,Na,Na,Na,Tube,923,91.201845,355.00073,37,Na,
1639,17.61,11.77,0.0,1.68,0.57,0.0,0.41,0,0,0.0,0.0,0.0,0.0,0.06,0.0,0.023,0.016,0.0,0.0,0,0,1323,1500,No,Yes,Na,Na,Na,Tube,293,191.229675,547.21107,57,Na,
1640,17.61,11.77,0.0,1.68,0.57,0.0,0.41,0,0,0.0,0.0,0.0,0.0,0.06,0.0,0.023,0.016,0.0,0.0,0,0,1323,1500,No,Yes,Na,Na,Na,Tube,573,123.56379,434.434595,40,Na,
1641,17.61,11.77,0.0,1.68,0.57,0.0,0.41,0,0,0.0,0.0,0.0,0.0,0.06,0.0,0.023,0.016,0.0,0.0,0,0,1323,1500,No,Yes,Na,Na,Na,Tube,673,121.60246,434.434595,39,Na,
1642,17.61,11.77,0.0,1.68,0.57,0.0,0.41,0,0,0.0,0.0,0.0,0.0,0.06,0.0,0.023,0.016,0.0,0.0,0,0,1323,1500,No,Yes,Na,Na,Na,Tube,773,112.776475,411.8793,38,Na,
1643,17.61,11.77,0.0,1.68,0.57,0.0,0.41,0,0,0.0,0.0,0.0,0.0,0.06,0.0,0.023,0.016,0.0,0.0,0,0,1323,1500,No,Yes,Na,Na,Na,Tube,823,112.776475,394.22733,37,Na,
1644,17.61,11.77,0.0,1.68,0.57,0.0,0.41,0,0,0.0,0.0,0.0,0.0,0.06,0.0,0.023,0.016,0.0,0.0,0,0,1323,1500,No,Yes,Na,Na,Na,Tube,873,107.87315,373.633365,38,Na,
1645,17.61,11.77,0.0,1.68,0.57,0.0,0.41,0,0,0.0,0.0,0.0,0.0,0.06,0.0,0.023,0.016,0.0,0.0,0,0,1323,1500,No,Yes,Na,Na,Na,Tube,923,101.98916,335.38743,38,Na,
1646,18.0,11.6,0.0,1.66,0.55,0.0,0.25,0,0,0.0,0.0,0.0,0.0,0.05,0.0,0.022,0.013,0.0,0.0,0,0,1323,1500,No,Yes,Na,Na,Na,Tube,293,208.881645,560.94038,53,Na,
1647,18.0,11.6,0.0,1.66,0.55,0.0,0.25,0,0,0.0,0.0,0.0,0.0,0.05,0.0,0.022,0.013,0.0,0.0,0,0,1323,1500,No,Yes,Na,Na,Na,Tube,573,150.041745,438.357255,39,Na,
1648,18.0,11.6,0.0,1.66,0.55,0.0,0.25,0,0,0.0,0.0,0.0,0.0,0.05,0.0,0.022,0.013,0.0,0.0,0,0,1323,1500,No,Yes,Na,Na,Na,Tube,673,142.196425,440.318585,39,Na,
1649,18.0,11.6,0.0,1.66,0.55,0.0,0.25,0,0,0.0,0.0,0.0,0.0,0.05,0.0,0.022,0.013,0.0,0.0,0,0,1323,1500,No,Yes,Na,Na,Na,Tube,773,128.467115,413.84063,37,Na,
1650,18.0,11.6,0.0,1.66,0.55,0.0,0.25,0,0,0.0,0.0,0.0,0.0,0.05,0.0,0.022,0.013,0.0,0.0,0,0,1323,1500,No,Yes,Na,Na,Na,Tube,823,131.40911,401.091985,36,Na,
1651,18.0,11.6,0.0,1.66,0.55,0.0,0.25,0,0,0.0,0.0,0.0,0.0,0.05,0.0,0.022,0.013,0.0,0.0,0,0,1323,1500,No,Yes,Na,Na,Na,Tube,873,120.621795,376.57536,35,Na,
1652,18.0,11.6,0.0,1.66,0.55,0.0,0.25,0,0,0.0,0.0,0.0,0.0,0.05,0.0,0.022,0.013,0.0,0.0,0,0,1323,1500,No,Yes,Na,Na,Na,Tube,923,125.52512,341.27142,36,Na,
1653,18.0,11.2,0.0,1.53,0.7,0.0,0.54,0,0,0.0,0.0,0.0,0.0,0.06,0.0,0.023,0.019,0.0,0.0,0,0,1323,0,No,Yes,Na,Na,Na,Tube,293,202.01699,561.921045,53,Na,
1654,18.0,11.2,0.0,1.53,0.7,0.0,0.54,0,0,0.0,0.0,0.0,0.0,0.06,0.0,0.023,0.019,0.0,0.0,0,0,1323,0,No,Yes,Na,Na,Na,Tube,523,158.86773,429.53127,44,Na,
1655,18.0,11.2,0.0,1.53,0.7,0.0,0.54,0,0,0.0,0.0,0.0,0.0,0.06,0.0,0.023,0.019,0.0,0.0,0,0,1323,0,No,Yes,Na,Na,Na,Tube,573,151.02241,419.72462,40,Na,
1656,18.0,11.2,0.0,1.53,0.7,0.0,0.54,0,0,0.0,0.0,0.0,0.0,0.06,0.0,0.023,0.019,0.0,0.0,0,0,1323,0,No,Yes,Na,Na,Na,Tube,673,145.13842,416.782625,39,Na,
1657,18.0,11.2,0.0,1.53,0.7,0.0,0.54,0,0,0.0,0.0,0.0,0.0,0.06,0.0,0.023,0.019,0.0,0.0,0,0,1323,0,No,Yes,Na,Na,Na,Tube,773,147.09975,405.014645,35,Na,
1658,18.0,11.2,0.0,1.53,0.7,0.0,0.54,0,0,0.0,0.0,0.0,0.0,0.06,0.0,0.023,0.019,0.0,0.0,0,0,1323,0,No,Yes,Na,Na,Na,Tube,823,143.17709,389.324005,29,Na,
