Repository: VaibhavGhorpade1999/End_to_End_UTS_Steel_Strength_Prediction

# End_to_End_UTS_Steel_Strength_Prediction

File: data/.ipynb_checkpoints/Data-checkpoint.csv (part 8 of 9)
,Cr,Ni,Mo,Mn,Si,Nb,Ti,Zr,Ta,V,W,Cu,N,C,B,P,S,Co,Al,Sn,Pb,Solution_treatment_temperature,Solution_treatment_time(s),Water_Quenched_after_s.t.,Air_Quenched_after_s.t.,Grains mm-2,Type of melting,Size of ingot,Product form,Temperature (K),0.2%proof_stress (M Pa),UTS (M Pa),Elongation (%),Area_reduction (%),Comments
1659,18.0,11.2,0.0,1.53,0.7,0.0,0.54,0,0,0.0,0.0,0.0,0.0,0.06,0.0,0.023,0.019,0.0,0.0,0,0,1323,0,No,Yes,Na,Na,Na,Tube,873,134.351105,375.594695,36,Na,
1660,18.0,11.2,0.0,1.53,0.7,0.0,0.54,0,0,0.0,0.0,0.0,0.0,0.06,0.0,0.023,0.019,0.0,0.0,0,0,1323,0,No,Yes,Na,Na,Na,Tube,923,129.44778,336.368095,40,Na,
1661,17.5,11.2,0.0,1.53,0.54,0.0,0.46,0,0,0.0,0.0,0.0,0.0,0.06,0.0,0.024,0.014,0.0,0.0,0,0,1323,0,No,Yes,Na,Na,Na,Tube,293,199.074995,550.153065,52,Na,
1662,17.5,11.2,0.0,1.53,0.54,0.0,0.46,0,0,0.0,0.0,0.0,0.0,0.06,0.0,0.024,0.014,0.0,0.0,0,0,1323,0,No,Yes,Na,Na,Na,Tube,523,157.887065,424.627945,39,Na,
1663,17.5,11.2,0.0,1.53,0.54,0.0,0.46,0,0,0.0,0.0,0.0,0.0,0.06,0.0,0.024,0.014,0.0,0.0,0,0,1323,0,No,Yes,Na,Na,Na,Tube,573,153.964405,411.8793,36,Na,
1664,17.5,11.2,0.0,1.53,0.54,0.0,0.46,0,0,0.0,0.0,0.0,0.0,0.06,0.0,0.024,0.014,0.0,0.0,0,0,1323,0,No,Yes,Na,Na,Na,Tube,673,142.196425,405.99531,36,Na,
1665,17.5,11.2,0.0,1.53,0.54,0.0,0.46,0,0,0.0,0.0,0.0,0.0,0.06,0.0,0.024,0.014,0.0,0.0,0,0,1323,0,No,Yes,Na,Na,Na,Tube,773,134.351105,395.207995,35,Na,
1666,17.5,11.2,0.0,1.53,0.54,0.0,0.46,0,0,0.0,0.0,0.0,0.0,0.06,0.0,0.024,0.014,0.0,0.0,0,0,1323,0,No,Yes,Na,Na,Na,Tube,823,139.25443,378.53669,33,Na,
1667,17.5,11.2,0.0,1.53,0.54,0.0,0.46,0,0,0.0,0.0,0.0,0.0,0.06,0.0,0.024,0.014,0.0,0.0,0,0,1323,0,No,Yes,Na,Na,Na,Tube,873,136.312435,359.904055,35,Na,
1668,17.5,11.2,0.0,1.53,0.54,0.0,0.46,0,0,0.0,0.0,0.0,0.0,0.06,0.0,0.024,0.014,0.0,0.0,0,0,1323,0,No,Yes,Na,Na,Na,Tube,923,132.389775,327.54211,42,Na,
1669,17.72,9.52,0.75,1.44,0.38,0.0,0.31,0,0,0.0,0.0,0.0,0.0,0.05,0.0,0.023,0.025,0.0,0.0,0,0,1373,1800,Na,Na,Na,BEA,Na,Tube,293,185.345685,558.97905,62,Na,
1670,17.72,9.52,0.75,1.44,0.38,0.0,0.31,0,0,0.0,0.0,0.0,0.0,0.05,0.0,0.023,0.025,0.0,0.0,0,0,1373,1800,Na,Na,Na,BEA,Na,Tube,373,152.98374,489.351835,50.7,Na,
1671,17.72,9.52,0.75,1.44,0.38,0.0,0.31,0,0,0.0,0.0,0.0,0.0,0.05,0.0,0.023,0.025,0.0,0.0,0,0,1373,1800,Na,Na,Na,BEA,Na,Tube,473,145.13842,435.41526,45.3,Na,
1672,17.72,9.52,0.75,1.44,0.38,0.0,0.31,0,0,0.0,0.0,0.0,0.0,0.05,0.0,0.023,0.025,0.0,0.0,0,0,1373,1800,Na,Na,Na,BEA,Na,Tube,573,128.467115,407.95664,40.1,Na,
1673,17.72,9.52,0.75,1.44,0.38,0.0,0.31,0,0,0.0,0.0,0.0,0.0,0.05,0.0,0.023,0.025,0.0,0.0,0,0,1373,1800,Na,Na,Na,BEA,Na,Tube,623,128.467115,427.56994,38,Na,
1674,17.72,9.52,0.75,1.44,0.38,0.0,0.31,0,0,0.0,0.0,0.0,0.0,0.05,0.0,0.023,0.025,0.0,0.0,0,0,1373,1800,Na,Na,Na,BEA,Na,Tube,673,118.660465,407.95664,38.8,Na,
1675,17.72,9.52,0.75,1.44,0.38,0.0,0.31,0,0,0.0,0.0,0.0,0.0,0.05,0.0,0.023,0.025,0.0,0.0,0,0,1373,1800,Na,Na,Na,BEA,Na,Tube,773,114.737805,395.207995,36.6,Na,
1676,17.72,9.52,0.75,1.44,0.38,0.0,0.31,0,0,0.0,0.0,0.0,0.0,0.05,0.0,0.023,0.025,0.0,0.0,0,0,1373,1800,Na,Na,Na,BEA,Na,Tube,873,109.83448,364.80738,37.8,Na,
1677,17.72,9.52,0.75,1.44,0.38,0.0,0.31,0,0,0.0,0.0,0.0,0.0,0.05,0.0,0.023,0.025,0.0,0.0,0,0,1373,1800,Na,Na,Na,BEA,Na,Tube,973,110.815145,292.23817,34.7,Na,
1678,17.72,9.52,0.75,1.44,0.38,0.0,0.44,0,0,0.0,0.0,0.0,0.0,0.045,0.0,0.033,0.025,0.0,0.0,0,0,1293,0,Na,Na,Na,BEA,Na,Plate,293,292.23817,593.302325,54.1,Na,
1679,17.72,9.52,0.75,1.44,0.38,0.0,0.44,0,0,0.0,0.0,0.0,0.0,0.045,0.0,0.033,0.025,0.0,0.0,0,0,1293,0,Na,Na,Na,BEA,Na,Plate,373,317.73546,523.67511,39.6,Na,
1680,17.72,9.52,0.75,1.44,0.38,0.0,0.44,0,0,0.0,0.0,0.0,0.0,0.045,0.0,0.033,0.025,0.0,0.0,0,0,1293,0,Na,Na,Na,BEA,Na,Plate,473,242.224255,464.83521,37.1,Na,
1681,17.72,9.52,0.75,1.44,0.38,0.0,0.44,0,0,0.0,0.0,0.0,0.0,0.045,0.0,0.033,0.025,0.0,0.0,0,0,1293,0,Na,Na,Na,BEA,Na,Plate,573,227.51428,426.589275,32.1,Na,
1682,17.72,9.52,0.75,1.44,0.38,0.0,0.44,0,0,0.0,0.0,0.0,0.0,0.045,0.0,0.033,0.025,0.0,0.0,0,0,1293,0,Na,Na,Na,BEA,Na,Plate,673,262.81822,415.80196,28,Na,
1683,17.72,9.52,0.75,1.44,0.38,0.0,0.44,0,0,0.0,0.0,0.0,0.0,0.045,0.0,0.033,0.025,0.0,0.0,0,0,1293,0,Na,Na,Na,BEA,Na,Plate,773,193.191005,395.207995,29.6,Na,
1684,17.72,9.52,0.75,1.44,0.38,0.0,0.44,0,0,0.0,0.0,0.0,0.0,0.045,0.0,0.033,0.025,0.0,0.0,0,0,1293,0,Na,Na,Na,BEA,Na,Plate,823,212.804305,383.440015,30.1,Na,
1685,17.72,9.52,0.75,1.44,0.38,0.0,0.44,0,0,0.0,0.0,0.0,0.0,0.045,0.0,0.033,0.025,0.0,0.0,0,0,1293,0,Na,Na,Na,BEA,Na,Plate,873,193.191005,367.749375,33.6,Na,
1686,17.72,9.52,0.75,1.44,0.38,0.0,0.44,0,0,0.0,0.0,0.0,0.0,0.045,0.0,0.033,0.025,0.0,0.0,0,0,1293,0,Na,Na,Na,BEA,Na,Plate,973,182.40369,300.08349,39.7,Na,
1687,17.86,9.57,0.32,1.55,0.32,0.0,0.44,0,0,0.0,0.0,0.0,0.0,0.05,0.0,0.033,0.021,0.0,0.0,0,0,1279,120,Na,Na,Na,BEA,Na,Plate,293,330.484105,596.24432,51.1,Na,
1688,17.86,9.57,0.32,1.55,0.32,0.0,0.44,0,0,0.0,0.0,0.0,0.0,0.05,0.0,0.033,0.021,0.0,0.0,0,0,1279,120,Na,Na,Na,BEA,Na,Plate,373,301.064155,518.771785,46.9,Na,
1689,17.86,9.57,0.32,1.55,0.32,0.0,0.44,0,0,0.0,0.0,0.0,0.0,0.05,0.0,0.033,0.021,0.0,0.0,0,0,1279,120,Na,Na,Na,BEA,Na,Plate,473,281.450855,456.98989,35.7,Na,
1690,17.86,9.57,0.32,1.55,0.32,0.0,0.44,0,0,0.0,0.0,0.0,0.0,0.05,0.0,0.033,0.021,0.0,0.0,0,0,1279,120,Na,Na,Na,BEA,Na,Plate,573,265.760215,432.473265,30.6,Na,
1691,17.86,9.57,0.32,1.55,0.32,0.0,0.44,0,0,0.0,0.0,0.0,0.0,0.05,0.0,0.033,0.021,0.0,0.0,0,0,1279,120,Na,Na,Na,BEA,Na,Plate,673,279.489525,427.56994,18.3,Na,
1692,17.86,9.57,0.32,1.55,0.32,0.0,0.44,0,0,0.0,0.0,0.0,0.0,0.05,0.0,0.033,0.021,0.0,0.0,0,0,1279,120,Na,Na,Na,BEA,Na,Plate,773,247.12758,403.053315,29.8,Na,
1693,17.86,9.57,0.32,1.55,0.32,0.0,0.44,0,0,0.0,0.0,0.0,0.0,0.05,0.0,0.033,0.021,0.0,0.0,0,0,1279,120,Na,Na,Na,BEA,Na,Plate,873,242.224255,352.058735,31,Na,
1694,17.86,9.57,0.32,1.55,0.32,0.0,0.44,0,0,0.0,0.0,0.0,0.0,0.05,0.0,0.033,0.021,0.0,0.0,0,0,1279,120,Na,Na,Na,BEA,Na,Plate,973,219.66896,293.218835,32.8,Na,
1695,17.86,9.57,0.32,1.55,0.32,0.0,0.45,0,0,0.0,0.0,0.0,0.0,0.05,0.0,0.022,0.021,0.0,0.0,0,0,1383,360,Na,Na,Na,BEA,Na,Plate,293,209.86231,571.727695,45.1,Na,
1696,17.86,9.57,0.32,1.55,0.32,0.0,0.45,0,0,0.0,0.0,0.0,0.0,0.05,0.0,0.022,0.021,0.0,0.0,0,0,1383,360,Na,Na,Na,BEA,Na,Plate,373,193.191005,507.003805,46.9,Na,
1697,17.86,9.57,0.32,1.55,0.32,0.0,0.45,0,0,0.0,0.0,0.0,0.0,0.05,0.0,0.022,0.021,0.0,0.0,0,0,1383,360,Na,Na,Na,BEA,Na,Plate,473,179.461695,445.22191,39.6,Na,
1698,17.86,9.57,0.32,1.55,0.32,0.0,0.45,0,0,0.0,0.0,0.0,0.0,0.05,0.0,0.022,0.021,0.0,0.0,0,0,1383,360,Na,Na,Na,BEA,Na,Plate,523,152.98374,429.53127,38.4,Na,
1699,17.86,9.57,0.32,1.55,0.32,0.0,0.45,0,0,0.0,0.0,0.0,0.0,0.05,0.0,0.022,0.021,0.0,0.0,0,0,1383,360,Na,Na,Na,BEA,Na,Plate,573,147.09975,430.511935,41.3,Na,
1700,17.86,9.57,0.32,1.55,0.32,0.0,0.45,0,0,0.0,0.0,0.0,0.0,0.05,0.0,0.022,0.021,0.0,0.0,0,0,1383,360,Na,Na,Na,BEA,Na,Plate,673,139.25443,437.37659,37.1,Na,
1701,17.86,9.57,0.32,1.55,0.32,0.0,0.45,0,0,0.0,0.0,0.0,0.0,0.05,0.0,0.022,0.021,0.0,0.0,0,0,1383,360,Na,Na,Na,BEA,Na,Plate,773,137.2931,411.8793,27.8,Na,
1702,17.86,9.57,0.32,1.55,0.32,0.0,0.45,0,0,0.0,0.0,0.0,0.0,0.05,0.0,0.022,0.021,0.0,0.0,0,0,1383,360,Na,Na,Na,BEA,Na,Plate,873,143.17709,373.633365,24.4,Na,
1703,17.86,9.57,0.32,1.55,0.32,0.0,0.45,0,0,0.0,0.0,0.0,0.0,0.05,0.0,0.022,0.021,0.0,0.0,0,0,1383,360,Na,Na,Na,BEA,Na,Plate,973,131.40911,260.85689,45.5,Na,
1704,17.5,12.05,0.0,1.58,0.53,0.0,0.45,0,0,0.0,0.0,0.0,0.0,0.05,0.0,0.022,0.017,0.0,0.0,0,0,1323,3600,No,Yes,Na,HFIF,Na,Tube,293,194.17167,535.44309,62.8,Na,
1705,17.5,12.05,0.0,1.58,0.53,0.0,0.45,0,0,0.0,0.0,0.0,0.0,0.05,0.0,0.022,0.017,0.0,0.0,0,0,1323,3600,No,Yes,Na,HFIF,Na,Tube,373,163.771055,470.7192,50.5,Na,
1706,17.5,12.05,0.0,1.58,0.53,0.0,0.45,0,0,0.0,0.0,0.0,0.0,0.05,0.0,0.022,0.017,0.0,0.0,0,0,1323,3600,No,Yes,Na,HFIF,Na,Tube,473,157.887065,426.589275,46.2,Na,
1707,17.5,12.05,0.0,1.58,0.53,0.0,0.45,0,0,0.0,0.0,0.0,0.0,0.05,0.0,0.022,0.017,0.0,0.0,0,0,1323,3600,No,Yes,Na,HFIF,Na,Tube,573,136.312435,408.937305,40.4,Na,
1708,17.5,12.05,0.0,1.58,0.53,0.0,0.45,0,0,0.0,0.0,0.0,0.0,0.05,0.0,0.022,0.017,0.0,0.0,0,0,1323,3600,No,Yes,Na,HFIF,Na,Tube,673,142.196425,413.84063,39.6,Na,
1709,17.5,12.05,0.0,1.58,0.53,0.0,0.45,0,0,0.0,0.0,0.0,0.0,0.05,0.0,0.022,0.017,0.0,0.0,0,0,1323,3600,No,Yes,Na,HFIF,Na,Tube,773,117.6798,392.266,37.8,Na,
1710,17.5,12.05,0.0,1.58,0.53,0.0,0.45,0,0,0.0,0.0,0.0,0.0,0.05,0.0,0.022,0.017,0.0,0.0,0,0,1323,3600,No,Yes,Na,HFIF,Na,Tube,873,114.737805,368.73004,41.1,Na,
1711,17.5,12.05,0.0,1.58,0.53,0.0,0.45,0,0,0.0,0.0,0.0,0.0,0.05,0.0,0.022,0.017,0.0,0.0,0,0,1323,3600,No,Yes,Na,HFIF,Na,Tube,973,120.621795,260.85689,66,Na,
1712,17.5,12.05,0.0,1.58,0.53,0.0,0.41,0,0,0.0,0.0,0.0,0.0,0.05,0.0,0.021,0.017,0.0,0.0,0,0,1393,3600,No,Yes,Na,Na,Na,Tube,293,179.461695,517.79112,68,Na,
1713,17.5,12.05,0.0,1.58,0.53,0.0,0.41,0,0,0.0,0.0,0.0,0.0,0.05,0.0,0.021,0.017,0.0,0.0,0,0,1393,3600,No,Yes,Na,Na,Na,Tube,373,151.02241,452.086565,55,Na,
1714,17.5,12.05,0.0,1.58,0.53,0.0,0.41,0,0,0.0,0.0,0.0,0.0,0.05,0.0,0.021,0.017,0.0,0.0,0,0,1393,3600,No,Yes,Na,Na,Na,Tube,473,134.351105,416.782625,48,Na,
1715,17.5,12.05,0.0,1.58,0.53,0.0,0.41,0,0,0.0,0.0,0.0,0.0,0.05,0.0,0.021,0.017,0.0,0.0,0,0,1393,3600,No,Yes,Na,Na,Na,Tube,573,121.60246,407.95664,42,Na,
1716,17.5,12.05,0.0,1.58,0.53,0.0,0.41,0,0,0.0,0.0,0.0,0.0,0.05,0.0,0.021,0.017,0.0,0.0,0,0,1393,3600,No,Yes,Na,Na,Na,Tube,673,109.83448,408.937305,41,Na,
1717,17.5,12.05,0.0,1.58,0.53,0.0,0.41,0,0,0.0,0.0,0.0,0.0,0.05,0.0,0.021,0.017,0.0,0.0,0,0,1393,3600,No,Yes,Na,Na,Na,Tube,773,100.02783,405.014645,41,Na,
1718,17.5,12.05,0.0,1.58,0.53,0.0,0.41,0,0,0.0,0.0,0.0,0.0,0.05,0.0,0.021,0.017,0.0,0.0,0,0,1393,3600,No,Yes,Na,Na,Na,Tube,873,96.10517,379.517355,39.6,Na,
1719,17.5,12.05,0.0,1.58,0.53,0.0,0.41,0,0,0.0,0.0,0.0,0.0,0.05,0.0,0.021,0.017,0.0,0.0,0,0,1393,3600,No,Yes,Na,Na,Na,Tube,973,97.085835,304.00615,59.4,Na,
1720,18.3,9.26,0.0,1.55,0.61,0.0,0.4,0,0,0.0,0.0,0.0,0.0,0.05,0.0,0.024,0.024,0.0,0.0,0,0,1293,300,No,Yes,Na,HFIF,Na,Bar,293,228.494945,593.302325,30.7,Na,
1721,18.3,9.26,0.0,1.55,0.61,0.0,0.4,0,0,0.0,0.0,0.0,0.0,0.05,0.0,0.024,0.024,0.0,0.0,0,0,1293,300,No,Yes,Na,HFIF,Na,Bar,923,145.13842,301.064155,47,Na,
1722,18.3,9.26,0.0,1.55,0.61,0.0,0.45,0,0,0.0,0.0,0.0,0.0,0.05,0.0,0.024,0.024,0.0,0.0,0,0,1293,1800,No,Yes,Na,HFIF,Na,Bar,293,215.7463,584.47634,30.2,Na,
1723,18.3,9.26,0.0,1.55,0.61,0.0,0.45,0,0,0.0,0.0,0.0,0.0,0.05,0.0,0.024,0.024,0.0,0.0,0,0,1293,1800,No,Yes,Na,HFIF,Na,Bar,923,129.44778,529.5591,45.5,Na,
1724,18.3,9.26,0.0,1.55,0.61,0.0,0.45,0,0,0.0,0.0,0.0,0.0,0.05,0.0,0.024,0.024,0.0,0.0,0,0,1293,3600,No,Yes,Na,HFIF,Na,Bar,293,214.765635,580.55368,31,Na,
1725,18.3,9.26,0.0,1.55,0.61,0.0,0.45,0,0,0.0,0.0,0.0,0.0,0.05,0.0,0.024,0.024,0.0,0.0,0,0,1293,3600,No,Yes,Na,HFIF,Na,Bar,923,134.351105,528.578435,37.7,Na,
1726,18.3,9.26,0.0,1.55,0.61,0.0,0.45,0,0,0.0,0.0,0.0,0.0,0.05,0.0,0.024,0.024,0.0,0.0,0,0,1373,300,No,Yes,Na,HFIF,Na,Bar,293,202.01699,580.55368,31.8,Na,
1727,18.3,9.26,0.0,1.55,0.61,0.0,0.45,0,0,0.0,0.0,0.0,0.0,0.05,0.0,0.024,0.024,0.0,0.0,0,0,1373,300,No,Yes,Na,HFIF,Na,Bar,923,120.621795,553.09506,33.4,Na,
1728,18.3,9.26,0.0,1.55,0.61,0.0,0.45,0,0,0.0,0.0,0.0,0.0,0.05,0.0,0.024,0.024,0.0,0.0,0,0,1373,1800,No,Yes,Na,HFIF,Na,Bar,293,185.345685,568.7857,33.5,Na,
1729,18.3,9.26,0.0,1.55,0.61,0.0,0.45,0,0,0.0,0.0,0.0,0.0,0.05,0.0,0.024,0.024,0.0,0.0,0,0,1373,1800,No,Yes,Na,HFIF,Na,Bar,923,107.87315,589.379665,39.4,Na,
1730,18.3,9.26,0.0,1.55,0.61,0.0,0.45,0,0,0.0,0.0,0.0,0.0,0.05,0.0,0.022,0.024,0.0,0.0,0,0,1373,3600,No,Yes,Na,HFIF,Na,Bar,293,172.59704,560.94038,33.1,Na,
1731,18.3,9.26,0.0,1.55,0.61,0.0,0.45,0,0,0.0,0.0,0.0,0.0,0.05,0.0,0.022,0.024,0.0,0.0,0,0,1373,3600,No,Yes,Na,HFIF,Na,Bar,923,101.98916,610.954295,40,Na,
1732,18.04,9.4,0.0,1.43,0.45,0.0,0.32,0,0,0.0,0.0,0.0,0.0,0.05,0.0,0.022,0.02,0.0,0.0,0,0,1293,300,No,Yes,Na,HFIF,Na,Bar,293,219.66896,590.36033,30.4,Na,
1733,18.04,9.4,0.0,1.43,0.45,0.0,0.32,0,0,0.0,0.0,0.0,0.0,0.05,0.0,0.022,0.02,0.0,0.0,0,0,1293,300,No,Yes,Na,HFIF,Na,Bar,923,118.660465,549.1724,40.1,Na,
1734,18.04,9.4,0.0,1.43,0.45,0.0,0.32,0,0,0.0,0.0,0.0,0.0,0.05,0.0,0.022,0.02,0.0,0.0,0,0,1293,1800,No,Yes,Na,HFIF,Na,Bar,293,198.09433,579.573015,29.9,Na,
1735,18.04,9.4,0.0,1.43,0.45,0.0,0.32,0,0,0.0,0.0,0.0,0.0,0.05,0.0,0.022,0.02,0.0,0.0,0,0,1293,1800,No,Yes,Na,HFIF,Na,Bar,923,106.892485,549.1724,45,Na,
1736,18.04,9.4,0.0,1.43,0.45,0.0,0.32,0,0,0.0,0.0,0.0,0.0,0.05,0.0,0.022,0.02,0.0,0.0,0,0,1293,3600,No,Yes,Na,HFIF,Na,Bar,293,198.09433,577.611685,30.6,Na,
1737,18.04,9.4,0.0,1.43,0.45,0.0,0.32,0,0,0.0,0.0,0.0,0.0,0.05,0.0,0.022,0.02,0.0,0.0,0,0,1293,3600,No,Yes,Na,HFIF,Na,Bar,923,114.737805,578.59235,46.3,Na,
1738,18.2,10.8,0.0,1.61,0.71,0.0,0.37,0,0,0.0,0.0,0.0,0.0,0.065,0.0,0.025,0.013,0.0,0.0,0,0,1323,0,No,Yes,Na,HFIF,Na,Tube,293,220.649625,558.97905,57.2,Na,
1739,17.5,10.9,0.0,1.5,0.49,0.0,0.39,0,0,0.0,0.0,0.0,0.0,0.05,0.0,0.024,0.021,0.0,0.0,0,0,1323,0,No,Yes,Na,BEA,Na,Tube,293,199.074995,551.13373,58.5,Na,
1740,18.1,10.9,0.0,1.65,0.61,0.0,0.54,0,0,0.0,0.0,0.0,0.0,0.05,0.0,0.022,0.02,0.0,0.0,0,0,1323,0,No,Yes,Na,BEA,Na,Tube,293,193.191005,557.998385,58,Na,
1741,18.1,11.4,0.0,1.44,0.7,0.0,0.3,0,0,0.0,0.0,0.0,0.0,0.05,0.0,0.026,0.017,0.0,0.0,0,0,1348,0,Yes,No,Na,4,Na,Tube,293,290.27684,588.399,46,Na,
1742,18.1,11.4,0.0,1.44,0.7,0.0,0.3,0,0,0.0,0.0,0.0,0.0,0.05,0.0,0.026,0.017,0.0,0.0,0,0,1348,0,Yes,No,Na,4,Na,Tube,573,257.914895,437.37659,30,Na,
1743,18.1,11.4,0.0,1.44,0.7,0.0,0.3,0,0,0.0,0.0,0.0,0.0,0.05,0.0,0.026,0.017,0.0,0.0,0,0,1348,0,Yes,No,Na,4,Na,Tube,673,203.97832,429.53127,28,Na,
1744,18.1,11.4,0.0,1.44,0.7,0.0,0.3,0,0,0.0,0.0,0.0,0.0,0.05,0.0,0.026,0.017,0.0,0.0,0,0,1348,0,Yes,No,Na,4,Na,Tube,773,204.958985,411.8793,27,Na,
1745,18.1,11.4,0.0,1.44,0.7,0.0,0.3,0,0,0.0,0.0,0.0,0.0,0.05,0.0,0.026,0.017,0.0,0.0,0,0,1348,0,Yes,No,Na,4,Na,Tube,873,194.17167,376.57536,28,Na,
1746,18.0,11.6,0.0,1.66,0.55,0.0,0.21,0,0,0.0,0.0,0.0,0.0,0.05,0.0,0.023,0.013,0.0,0.0,0,0,1393,0,No,Yes,Na,4,Na,Tube,293,166.71305,526.617105,60,Na,
1747,18.0,11.6,0.0,1.66,0.55,0.0,0.21,0,0,0.0,0.0,0.0,0.0,0.05,0.0,0.023,0.013,0.0,0.0,0,0,1393,0,No,Yes,Na,4,Na,Tube,573,115.71847,421.68595,44,Na,
1748,18.0,11.6,0.0,1.66,0.55,0.0,0.21,0,0,0.0,0.0,0.0,0.0,0.05,0.0,0.023,0.013,0.0,0.0,0,0,1393,0,No,Yes,Na,4,Na,Tube,673,101.98916,419.72462,42,Na,
1749,18.0,11.6,0.0,1.66,0.55,0.0,0.21,0,0,0.0,0.0,0.0,0.0,0.05,0.0,0.023,0.013,0.0,0.0,0,0,1393,0,No,Yes,Na,4,Na,Tube,773,91.201845,410.898635,41,Na,
1750,18.0,11.6,0.0,1.66,0.55,0.0,0.21,0,0,0.0,0.0,0.0,0.0,0.05,0.0,0.023,0.013,0.0,0.0,0,0,1393,0,No,Yes,Na,4,Na,Tube,823,96.10517,398.14999,39,Na,
1751,18.0,11.6,0.0,1.66,0.55,0.0,0.21,0,0,0.0,0.0,0.0,0.0,0.05,0.0,0.023,0.013,0.0,0.0,0,0,1393,0,No,Yes,Na,4,Na,Tube,873,85.317855,373.633365,38.1,Na,
1752,18.0,11.6,0.0,1.66,0.55,0.0,0.21,0,0,0.0,0.0,0.0,0.0,0.05,0.0,0.023,0.013,0.0,0.0,0,0,1393,0,No,Yes,Na,4,Na,Tube,923,88.25985,339.31009,34.6,Na,
1753,17.4,11.7,0.0,1.7,0.49,0.0,0.44,0,0,0.0,0.0,0.0,0.0,0.055,0.0,0.019,0.027,0.0,0.0,0,0,1323,0,No,Yes,Na,4,Na,Tube,293,187.307015,556.037055,51,Na,
1754,17.4,11.7,0.0,1.7,0.49,0.0,0.44,0,0,0.0,0.0,0.0,0.0,0.055,0.0,0.019,0.027,0.0,0.0,0,0,1323,0,No,Yes,Na,4,Na,Tube,573,140.235095,407.95664,38,Na,
1755,17.4,11.7,0.0,1.7,0.49,0.0,0.44,0,0,0.0,0.0,0.0,0.0,0.055,0.0,0.019,0.027,0.0,0.0,0,0,1323,0,No,Yes,Na,4,Na,Tube,673,131.40911,405.99531,38,Na,
1756,17.4,11.7,0.0,1.7,0.49,0.0,0.44,0,0,0.0,0.0,0.0,0.0,0.055,0.0,0.019,0.027,0.0,0.0,0,0,1323,0,No,Yes,Na,4,Na,Tube,773,134.351105,387.362675,36,Na,
1757,17.4,11.7,0.0,1.7,0.49,0.0,0.44,0,0,0.0,0.0,0.0,0.0,0.055,0.0,0.019,0.027,0.0,0.0,0,0,1323,0,No,Yes,Na,4,Na,Tube,823,129.44778,379.517355,35,Na,
1758,17.4,11.7,0.0,1.7,0.49,0.0,0.44,0,0,0.0,0.0,0.0,0.0,0.055,0.0,0.019,0.027,0.0,0.0,0,0,1323,0,No,Yes,Na,4,Na,Tube,873,121.60246,357.942725,38,Na,
1759,17.4,11.7,0.0,1.7,0.49,0.0,0.44,0,0,0.0,0.0,0.0,0.0,0.055,0.0,0.019,0.027,0.0,0.0,0,0,1323,0,No,Yes,Na,4,Na,Tube,923,121.60246,317.73546,40,Na,
1760,17.4,11.7,0.0,1.7,0.49,0.0,0.44,0,0,0.0,0.0,0.0,0.0,0.055,0.0,0.019,0.027,0.0,0.0,0,0,1393,0,No,Yes,Na,4,Na,Tube,293,179.461695,539.36575,53,Na,
1761,17.4,11.7,0.0,1.7,0.49,0.0,0.44,0,0,0.0,0.0,0.0,0.0,0.055,0.0,0.019,0.027,0.0,0.0,0,0,1393,0,No,Yes,Na,4,Na,Tube,573,132.389775,416.782625,39,Na,
1762,17.4,11.7,0.0,1.7,0.49,0.0,0.44,0,0,0.0,0.0,0.0,0.0,0.055,0.0,0.019,0.027,0.0,0.0,0,0,1393,0,No,Yes,Na,4,Na,Tube,673,125.52512,418.743955,38,Na,
1763,17.4,11.7,0.0,1.7,0.49,0.0,0.44,0,0,0.0,0.0,0.0,0.0,0.055,0.0,0.019,0.027,0.0,0.0,0,0,1393,0,No,Yes,Na,4,Na,Tube,773,115.71847,413.84063,36,Na,
1764,17.4,11.7,0.0,1.7,0.49,0.0,0.44,0,0,0.0,0.0,0.0,0.0,0.055,0.0,0.019,0.027,0.0,0.0,0,0,1393,0,No,Yes,Na,4,Na,Tube,823,112.776475,386.38201,35,Na,
1765,17.4,11.7,0.0,1.7,0.49,0.0,0.44,0,0,0.0,0.0,0.0,0.0,0.055,0.0,0.019,0.027,0.0,0.0,0,0,1393,0,No,Yes,Na,4,Na,Tube,873,114.737805,368.73004,37,Na,
1766,17.4,11.7,0.0,1.7,0.49,0.0,0.44,0,0,0.0,0.0,0.0,0.0,0.055,0.0,0.019,0.027,0.0,0.0,0,0,1393,0,No,Yes,Na,4,Na,Tube,923,115.71847,330.484105,37,Na,
1767,17.4,11.7,0.0,1.71,0.48,0.0,0.26,0,0,0.0,0.0,0.0,0.0,0.055,0.0,0.025,0.017,0.0,0.0,0,0,1323,0,No,Yes,Na,4,Na,Tube,293,220.649625,615.85762,52,Na,
1768,17.4,11.7,0.0,1.71,0.48,0.0,0.26,0,0,0.0,0.0,0.0,0.0,0.055,0.0,0.025,0.017,0.0,0.0,0,0,1323,0,No,Yes,Na,4,Na,Tube,573,163.771055,449.14457,39,Na,
1769,17.4,11.7,0.0,1.71,0.48,0.0,0.26,0,0,0.0,0.0,0.0,0.0,0.055,0.0,0.025,0.017,0.0,0.0,0,0,1323,0,No,Yes,Na,4,Na,Tube,673,151.02241,448.163905,39,Na,
1770,17.4,11.7,0.0,1.71,0.48,0.0,0.26,0,0,0.0,0.0,0.0,0.0,0.055,0.0,0.025,0.017,0.0,0.0,0,0,1323,0,No,Yes,Na,4,Na,Tube,773,136.312435,421.68595,38,Na,
1771,17.4,11.7,0.0,1.71,0.48,0.0,0.26,0,0,0.0,0.0,0.0,0.0,0.055,0.0,0.025,0.017,0.0,0.0,0,0,1323,0,No,Yes,Na,4,Na,Tube,823,126.505785,405.99531,36,Na,
1772,17.4,11.7,0.0,1.71,0.48,0.0,0.26,0,0,0.0,0.0,0.0,0.0,0.055,0.0,0.025,0.017,0.0,0.0,0,0,1323,0,No,Yes,Na,4,Na,Tube,873,132.389775,381.478685,38,Na,
1773,17.4,11.7,0.0,1.71,0.48,0.0,0.26,0,0,0.0,0.0,0.0,0.0,0.055,0.0,0.025,0.017,0.0,0.0,0,0,1323,0,No,Yes,Na,4,Na,Tube,923,121.60246,349.11674,40,Na,
1774,17.4,11.7,0.0,1.71,0.48,0.0,0.26,0,0,0.0,0.0,0.0,0.0,0.055,0.0,0.025,0.017,0.0,0.0,0,0,1393,0,No,Yes,Na,4,Na,Tube,293,185.345685,545.24974,58,Na,
1775,17.4,11.7,0.0,1.71,0.48,0.0,0.26,0,0,0.0,0.0,0.0,0.0,0.055,0.0,0.025,0.017,0.0,0.0,0,0,1393,0,No,Yes,Na,4,Na,Tube,573,121.60246,438.357255,41,Na,
1776,17.4,11.7,0.0,1.71,0.48,0.0,0.26,0,0,0.0,0.0,0.0,0.0,0.055,0.0,0.025,0.017,0.0,0.0,0,0,1393,0,No,Yes,Na,4,Na,Tube,673,112.776475,429.53127,41,Na,
1777,17.4,11.7,0.0,1.71,0.48,0.0,0.26,0,0,0.0,0.0,0.0,0.0,0.055,0.0,0.025,0.017,0.0,0.0,0,0,1393,0,No,Yes,Na,4,Na,Tube,773,104.931155,410.898635,40,Na,
1778,17.4,11.7,0.0,1.71,0.48,0.0,0.26,0,0,0.0,0.0,0.0,0.0,0.055,0.0,0.025,0.017,0.0,0.0,0,0,1393,0,No,Yes,Na,4,Na,Tube,823,101.98916,408.937305,41,Na,
1779,17.4,11.7,0.0,1.71,0.48,0.0,0.26,0,0,0.0,0.0,0.0,0.0,0.055,0.0,0.025,0.017,0.0,0.0,0,0,1393,0,No,Yes,Na,4,Na,Tube,873,103.95049,375.594695,41,Na,
1780,17.4,11.7,0.0,1.71,0.48,0.0,0.26,0,0,0.0,0.0,0.0,0.0,0.055,0.0,0.025,0.017,0.0,0.0,0,0,1393,0,No,Yes,Na,4,Na,Tube,923,94.14384,308.909475,41,Na,
1781,18.0,11.9,0.0,1.58,0.47,0.0,0.27,0,0,0.0,0.0,0.0,0.0,0.065,0.0,0.023,0.011,0.0,0.0,0,0,1323,0,No,Yes,Na,4,Na,Tube,293,219.66896,586.43767,51,Na,
1782,18.0,11.9,0.0,1.58,0.47,0.0,0.27,0,0,0.0,0.0,0.0,0.0,0.065,0.0,0.023,0.011,0.0,0.0,0,0,1323,0,No,Yes,Na,4,Na,Tube,573,152.98374,449.14457,39,Na,
1783,18.0,11.9,0.0,1.58,0.47,0.0,0.27,0,0,0.0,0.0,0.0,0.0,0.065,0.0,0.023,0.011,0.0,0.0,0,0,1323,0,No,Yes,Na,4,Na,Tube,673,143.17709,456.009225,37,Na,
1784,18.0,11.9,0.0,1.58,0.47,0.0,0.27,0,0,0.0,0.0,0.0,0.0,0.065,0.0,0.023,0.011,0.0,0.0,0,0,1323,0,No,Yes,Na,4,Na,Tube,773,132.389775,432.473265,36,Na,
1785,18.0,11.9,0.0,1.58,0.47,0.0,0.27,0,0,0.0,0.0,0.0,0.0,0.065,0.0,0.023,0.011,0.0,0.0,0,0,1323,0,No,Yes,Na,4,Na,Tube,823,128.467115,410.898635,37,Na,
1786,18.0,11.9,0.0,1.58,0.47,0.0,0.27,0,0,0.0,0.0,0.0,0.0,0.065,0.0,0.023,0.011,0.0,0.0,0,0,1323,0,No,Yes,Na,4,Na,Tube,873,131.40911,390.30467,38,Na,
1787,18.0,11.9,0.0,1.58,0.47,0.0,0.27,0,0,0.0,0.0,0.0,0.0,0.065,0.0,0.023,0.011,0.0,0.0,0,0,1323,0,No,Yes,Na,4,Na,Tube,923,107.87315,346.174745,43,Na,
1788,18.0,11.9,0.0,1.58,0.47,0.0,0.27,0,0,0.0,0.0,0.0,0.0,0.065,0.0,0.023,0.011,0.0,0.0,0,0,1393,0,No,Yes,Na,4,Na,Tube,293,177.500365,560.94038,57,Na,
1789,18.0,11.9,0.0,1.58,0.47,0.0,0.27,0,0,0.0,0.0,0.0,0.0,0.065,0.0,0.023,0.011,0.0,0.0,0,0,1393,0,No,Yes,Na,4,Na,Tube,573,112.776475,445.22191,40,Na,
1790,18.0,11.9,0.0,1.58,0.47,0.0,0.27,0,0,0.0,0.0,0.0,0.0,0.065,0.0,0.023,0.011,0.0,0.0,0,0,1393,0,No,Yes,Na,4,Na,Tube,673,103.95049,445.22191,39,Na,
1791,18.0,11.9,0.0,1.58,0.47,0.0,0.27,0,0,0.0,0.0,0.0,0.0,0.065,0.0,0.023,0.011,0.0,0.0,0,0,1393,0,No,Yes,Na,4,Na,Tube,773,107.87315,423.64728,37,Na,
1792,18.0,11.9,0.0,1.58,0.47,0.0,0.27,0,0,0.0,0.0,0.0,0.0,0.065,0.0,0.023,0.011,0.0,0.0,0,0,1393,0,No,Yes,Na,4,Na,Tube,823,106.892485,413.84063,36,Na,
1793,18.0,11.9,0.0,1.58,0.47,0.0,0.27,0,0,0.0,0.0,0.0,0.0,0.065,0.0,0.023,0.011,0.0,0.0,0,0,1393,0,No,Yes,Na,4,Na,Tube,873,91.201845,386.38201,37,Na,
1794,18.0,11.9,0.0,1.58,0.47,0.0,0.27,0,0,0.0,0.0,0.0,0.0,0.065,0.0,0.023,0.011,0.0,0.0,0,0,1393,0,No,Yes,Na,4,Na,Tube,923,92.18251,352.058735,38,Na,
1795,17.16,11.71,0.0,1.62,0.6,0.0,0.47,0,0,0.0,0.0,0.0,0.0,0.06,0.0,0.02,0.013,0.0,0.0,0,0,1323,0,No,Yes,Na,4,Na,Tube,293,204.958985,569.766365,53,Na,
1796,17.16,11.71,0.0,1.62,0.6,0.0,0.47,0,0,0.0,0.0,0.0,0.0,0.06,0.0,0.02,0.013,0.0,0.0,0,0,1323,0,No,Yes,Na,4,Na,Tube,573,150.041745,429.53127,40,Na,
1797,17.16,11.71,0.0,1.62,0.6,0.0,0.47,0,0,0.0,0.0,0.0,0.0,0.06,0.0,0.02,0.013,0.0,0.0,0,0,1323,0,No,Yes,Na,4,Na,Tube,673,140.235095,435.41526,37,Na,
1798,17.16,11.71,0.0,1.62,0.6,0.0,0.47,0,0,0.0,0.0,0.0,0.0,0.06,0.0,0.02,0.013,0.0,0.0,0,0,1323,0,No,Yes,Na,4,Na,Tube,773,128.467115,407.95664,35,Na,
1799,17.16,11.71,0.0,1.62,0.6,0.0,0.47,0,0,0.0,0.0,0.0,0.0,0.06,0.0,0.02,0.013,0.0,0.0,0,0,1323,0,No,Yes,Na,4,Na,Tube,823,129.44778,397.169325,35,Na,
1800,17.16,11.71,0.0,1.62,0.6,0.0,0.47,0,0,0.0,0.0,0.0,0.0,0.06,0.0,0.02,0.013,0.0,0.0,0,0,1323,0,No,Yes,Na,4,Na,Tube,873,126.505785,381.478685,41,Na,
1801,17.16,11.71,0.0,1.62,0.6,0.0,0.47,0,0,0.0,0.0,0.0,0.0,0.06,0.0,0.02,0.013,0.0,0.0,0,0,1323,0,No,Yes,Na,4,Na,Tube,923,131.40911,338.329425,42,Na,
1802,17.16,11.71,0.0,1.62,0.6,0.0,0.47,0,0,0.0,0.0,0.0,0.0,0.06,0.0,0.02,0.013,0.0,0.0,0,0,1393,0,No,Yes,Na,4,Na,Tube,293,182.40369,534.462425,61,Na,
1803,17.16,11.71,0.0,1.62,0.6,0.0,0.47,0,0,0.0,0.0,0.0,0.0,0.06,0.0,0.02,0.013,0.0,0.0,0,0,1393,0,No,Yes,Na,4,Na,Tube,573,120.621795,423.64728,42,Na,
1804,17.16,11.71,0.0,1.62,0.6,0.0,0.47,0,0,0.0,0.0,0.0,0.0,0.06,0.0,0.02,0.013,0.0,0.0,0,0,1393,0,No,Yes,Na,4,Na,Tube,673,121.60246,423.64728,39,Na,
1805,17.16,11.71,0.0,1.62,0.6,0.0,0.47,0,0,0.0,0.0,0.0,0.0,0.06,0.0,0.02,0.013,0.0,0.0,0,0,1393,0,No,Yes,Na,4,Na,Tube,773,109.83448,392.266,39,Na,
1806,17.16,11.71,0.0,1.62,0.6,0.0,0.47,0,0,0.0,0.0,0.0,0.0,0.06,0.0,0.02,0.013,0.0,0.0,0,0,1393,0,No,Yes,Na,4,Na,Tube,823,110.815145,410.898635,41,Na,
1807,17.16,11.71,0.0,1.62,0.6,0.0,0.47,0,0,0.0,0.0,0.0,0.0,0.06,0.0,0.02,0.013,0.0,0.0,0,0,1393,0,No,Yes,Na,4,Na,Tube,873,103.95049,381.478685,41,Na,
1808,17.16,11.71,0.0,1.62,0.6,0.0,0.47,0,0,0.0,0.0,0.0,0.0,0.06,0.0,0.02,0.013,0.0,0.0,0,0,1393,0,No,Yes,Na,4,Na,Tube,923,106.892485,346.174745,41,Na,
1809,17.58,11.99,0.0,1.6,0.57,0.0,0.38,0,0,0.0,0.0,0.0,0.0,0.06,0.0,0.029,0.006,0.0,0.0,0,0,1323,0,No,Yes,Na,4,Na,Tube,293,217.70763,566.82437,54,Na,
1810,17.58,11.99,0.0,1.6,0.57,0.0,0.38,0,0,0.0,0.0,0.0,0.0,0.06,0.0,0.029,0.006,0.0,0.0,0,0,1323,0,No,Yes,Na,4,Na,Tube,573,153.964405,437.37659,40,Na,
1811,17.58,11.99,0.0,1.6,0.57,0.0,0.38,0,0,0.0,0.0,0.0,0.0,0.06,0.0,0.029,0.006,0.0,0.0,0,0,1323,0,No,Yes,Na,4,Na,Tube,673,150.041745,451.1059,41,Na,
1812,17.58,11.99,0.0,1.6,0.57,0.0,0.38,0,0,0.0,0.0,0.0,0.0,0.06,0.0,0.029,0.006,0.0,0.0,0,0,1323,0,No,Yes,Na,4,Na,Tube,773,143.17709,427.56994,42,Na,
1813,17.58,11.99,0.0,1.6,0.57,0.0,0.38,0,0,0.0,0.0,0.0,0.0,0.06,0.0,0.029,0.006,0.0,0.0,0,0,1323,0,No,Yes,Na,4,Na,Tube,823,140.235095,410.898635,40,Na,
1814,17.58,11.99,0.0,1.6,0.57,0.0,0.38,0,0,0.0,0.0,0.0,0.0,0.06,0.0,0.029,0.006,0.0,0.0,0,0,1323,0,No,Yes,Na,4,Na,Tube,873,136.312435,386.38201,41,Na,
1815,17.58,11.99,0.0,1.6,0.57,0.0,0.38,0,0,0.0,0.0,0.0,0.0,0.06,0.0,0.029,0.006,0.0,0.0,0,0,1323,0,No,Yes,Na,4,Na,Tube,923,128.467115,338.329425,40,Na,
1816,17.58,11.99,0.0,1.6,0.57,0.0,0.38,0,0,0.0,0.0,0.0,0.0,0.06,0.0,0.029,0.006,0.0,0.0,0,0,1393,0,No,Yes,Na,4,Na,Tube,293,217.70763,566.82437,54,Na,
1817,17.58,11.99,0.0,1.6,0.57,0.0,0.38,0,0,0.0,0.0,0.0,0.0,0.06,0.0,0.029,0.006,0.0,0.0,0,0,1393,0,No,Yes,Na,4,Na,Tube,573,153.964405,437.37659,40,Na,
1818,17.58,11.99,0.0,1.6,0.57,0.0,0.38,0,0,0.0,0.0,0.0,0.0,0.06,0.0,0.029,0.006,0.0,0.0,0,0,1393,0,No,Yes,Na,4,Na,Tube,673,150.041745,451.1059,41,Na,
1819,17.58,11.99,0.0,1.6,0.57,0.0,0.38,0,0,0.0,0.0,0.0,0.0,0.06,0.0,0.029,0.006,0.0,0.0,0,0,1393,0,No,Yes,Na,4,Na,Tube,773,143.17709,427.56994,42,Na,
1820,17.58,11.99,0.0,1.6,0.57,0.0,0.38,0,0,0.0,0.0,0.0,0.0,0.06,0.0,0.029,0.006,0.0,0.0,0,0,1393,0,No,Yes,Na,4,Na,Tube,823,140.235095,410.898635,40,Na,
1821,17.58,11.99,0.0,1.6,0.57,0.0,0.38,0,0,0.0,0.0,0.0,0.0,0.06,0.0,0.029,0.006,0.0,0.0,0,0,1393,0,No,Yes,Na,4,Na,Tube,873,136.312435,386.38201,41,Na,
1822,17.58,11.99,0.0,1.6,0.57,0.0,0.38,0,0,0.0,0.0,0.0,0.0,0.06,0.0,0.029,0.006,0.0,0.0,0,0,1393,0,No,Yes,Na,4,Na,Tube,923,128.467115,338.329425,40,Na,
1823,17.69,11.47,0.0,1.44,0.38,0.0,0.39,0,0,0.0,0.0,0.0,0.0,0.055,0.0,0.026,0.016,0.0,0.0,0,0,1323,0,No,Yes,Na,4,Na,Tube,293,180.44236,537.40442,52,Na,
1824,17.69,11.47,0.0,1.44,0.38,0.0,0.39,0,0,0.0,0.0,0.0,0.0,0.055,0.0,0.026,0.016,0.0,0.0,0,0,1323,0,No,Yes,Na,4,Na,Tube,573,131.40911,407.95664,37,Na,
1825,17.69,11.47,0.0,1.44,0.38,0.0,0.39,0,0,0.0,0.0,0.0,0.0,0.055,0.0,0.026,0.016,0.0,0.0,0,0,1323,0,No,Yes,Na,4,Na,Tube,673,125.52512,411.8793,37,Na,
1826,17.69,11.47,0.0,1.44,0.38,0.0,0.39,0,0,0.0,0.0,0.0,0.0,0.055,0.0,0.026,0.016,0.0,0.0,0,0,1323,0,No,Yes,Na,4,Na,Tube,773,117.6798,389.324005,36,Na,
1827,17.69,11.47,0.0,1.44,0.38,0.0,0.39,0,0,0.0,0.0,0.0,0.0,0.055,0.0,0.026,0.016,0.0,0.0,0,0,1323,0,No,Yes,Na,4,Na,Tube,823,115.71847,384.42068,39,Na,
1828,17.69,11.47,0.0,1.44,0.38,0.0,0.39,0,0,0.0,0.0,0.0,0.0,0.055,0.0,0.026,0.016,0.0,0.0,0,0,1323,0,No,Yes,Na,4,Na,Tube,873,114.737805,359.904055,38,Na,
1829,17.69,11.47,0.0,1.44,0.38,0.0,0.39,0,0,0.0,0.0,0.0,0.0,0.055,0.0,0.026,0.016,0.0,0.0,0,0,1323,0,No,Yes,Na,4,Na,Tube,923,110.815145,328.522775,41,Na,
1830,17.69,11.47,0.0,1.44,0.38,0.0,0.39,0,0,0.0,0.0,0.0,0.0,0.055,0.0,0.026,0.016,0.0,0.0,0,0,1393,0,No,Yes,Na,4,Na,Tube,293,163.771055,542.307745,62,Na,
1831,17.69,11.47,0.0,1.44,0.38,0.0,0.39,0,0,0.0,0.0,0.0,0.0,0.055,0.0,0.026,0.016,0.0,0.0,0,0,1393,0,No,Yes,Na,4,Na,Tube,573,94.14384,398.14999,42,Na,
1832,17.69,11.47,0.0,1.44,0.38,0.0,0.39,0,0,0.0,0.0,0.0,0.0,0.055,0.0,0.026,0.016,0.0,0.0,0,0,1393,0,No,Yes,Na,4,Na,Tube,673,83.356525,376.57536,41,Na,
1833,17.69,11.47,0.0,1.44,0.38,0.0,0.39,0,0,0.0,0.0,0.0,0.0,0.055,0.0,0.026,0.016,0.0,0.0,0,0,1393,0,No,Yes,Na,4,Na,Tube,773,83.356525,384.42068,40,Na,
1834,17.69,11.47,0.0,1.44,0.38,0.0,0.39,0,0,0.0,0.0,0.0,0.0,0.055,0.0,0.026,0.016,0.0,0.0,0,0,1393,0,No,Yes,Na,4,Na,Tube,823,78.4532,349.11674,42,Na,
1835,17.69,11.47,0.0,1.44,0.38,0.0,0.39,0,0,0.0,0.0,0.0,0.0,0.055,0.0,0.026,0.016,0.0,0.0,0,0,1393,0,No,Yes,Na,4,Na,Tube,873,77.472535,349.11674,40,Na,
1836,17.69,11.47,0.0,1.44,0.38,0.0,0.39,0,0,0.0,0.0,0.0,0.0,0.055,0.0,0.026,0.016,0.0,0.0,0,0,1393,0,No,Yes,Na,4,Na,Tube,923,81.395195,328.522775,43,Na,
1837,17.61,11.77,0.0,1.68,0.57,0.0,0.25,0,0,0.0,0.0,0.0,0.0,0.06,0.0,0.022,0.016,0.0,0.0,0,0,1393,0,No,Yes,Na,4,Na,Tube,293,163.771055,532.501095,62,Na,
1838,17.61,11.77,0.0,1.68,0.57,0.0,0.25,0,0,0.0,0.0,0.0,0.0,0.06,0.0,0.022,0.016,0.0,0.0,0,0,1393,0,No,Yes,Na,4,Na,Tube,573,106.892485,421.68595,45,Na,
1839,17.61,11.77,0.0,1.68,0.57,0.0,0.25,0,0,0.0,0.0,0.0,0.0,0.06,0.0,0.022,0.016,0.0,0.0,0,0,1393,0,No,Yes,Na,4,Na,Tube,673,97.085835,424.627945,42,Na,
1840,17.61,11.77,0.0,1.68,0.57,0.0,0.25,0,0,0.0,0.0,0.0,0.0,0.06,0.0,0.022,0.016,0.0,0.0,0,0,1393,0,No,Yes,Na,4,Na,Tube,773,88.25985,401.091985,41,Na,
1841,17.61,11.77,0.0,1.68,0.57,0.0,0.25,0,0,0.0,0.0,0.0,0.0,0.06,0.0,0.022,0.016,0.0,0.0,0,0,1393,0,No,Yes,Na,4,Na,Tube,823,88.25985,387.362675,42,Na,
1842,17.61,11.77,0.0,1.68,0.57,0.0,0.25,0,0,0.0,0.0,0.0,0.0,0.06,0.0,0.022,0.016,0.0,0.0,0,0,1393,0,No,Yes,Na,4,Na,Tube,873,83.356525,361.865385,41,Na,
1843,17.61,11.77,0.0,1.68,0.57,0.0,0.25,0,0,0.0,0.0,0.0,0.0,0.06,0.0,0.022,0.016,0.0,0.0,0,0,1393,0,No,Yes,Na,4,Na,Tube,923,83.356525,328.522775,42,Na,
1844,17.6,11.67,0.0,1.72,0.55,0.0,0.44,0,0,0.0,0.0,0.0,0.0,0.06,0.0,0.021,0.017,0.0,0.0,0,0,1323,0,No,Yes,Na,4,Na,Tube,293,199.074995,572.70836,54,Na,
1845,17.6,11.67,0.0,1.72,0.55,0.0,0.44,0,0,0.0,0.0,0.0,0.0,0.06,0.0,0.021,0.017,0.0,0.0,0,0,1323,0,No,Yes,Na,4,Na,Tube,573,157.887065,438.357255,35,Na,
1846,17.6,11.67,0.0,1.72,0.55,0.0,0.44,0,0,0.0,0.0,0.0,0.0,0.06,0.0,0.021,0.017,0.0,0.0,0,0,1323,0,No,Yes,Na,4,Na,Tube,673,151.02241,437.37659,37,Na,
1847,17.6,11.67,0.0,1.72,0.55,0.0,0.44,0,0,0.0,0.0,0.0,0.0,0.06,0.0,0.021,0.017,0.0,0.0,0,0,1323,0,No,Yes,Na,4,Na,Tube,773,137.2931,416.782625,38,Na,
1848,17.6,11.67,0.0,1.72,0.55,0.0,0.44,0,0,0.0,0.0,0.0,0.0,0.06,0.0,0.021,0.017,0.0,0.0,0,0,1323,0,No,Yes,Na,4,Na,Tube,823,128.467115,405.99531,37,Na,
1849,17.6,11.67,0.0,1.72,0.55,0.0,0.44,0,0,0.0,0.0,0.0,0.0,0.06,0.0,0.021,0.017,0.0,0.0,0,0,1323,0,No,Yes,Na,4,Na,Tube,873,123.56379,375.594695,37,Na,
1850,17.6,11.67,0.0,1.72,0.55,0.0,0.44,0,0,0.0,0.0,0.0,0.0,0.06,0.0,0.021,0.017,0.0,0.0,0,0,1323,0,No,Yes,Na,4,Na,Tube,923,123.56379,336.368095,41,Na,
1851,17.6,11.67,0.0,1.72,0.55,0.0,0.44,0,0,0.0,0.0,0.0,0.0,0.06,0.0,0.021,0.017,0.0,0.0,0,0,1393,0,No,Yes,Na,4,Na,Tube,293,169.655045,542.307745,57,Na,
1852,17.6,11.67,0.0,1.72,0.55,0.0,0.44,0,0,0.0,0.0,0.0,0.0,0.06,0.0,0.021,0.017,0.0,0.0,0,0,1393,0,No,Yes,Na,4,Na,Tube,573,115.71847,437.37659,39,Na,
1853,17.6,11.67,0.0,1.72,0.55,0.0,0.44,0,0,0.0,0.0,0.0,0.0,0.06,0.0,0.021,0.017,0.0,0.0,0,0,1393,0,No,Yes,Na,4,Na,Tube,673,99.047165,446.202575,41,Na,
1854,17.6,11.67,0.0,1.72,0.55,0.0,0.44,0,0,0.0,0.0,0.0,0.0,0.06,0.0,0.021,0.017,0.0,0.0,0,0,1393,0,No,Yes,Na,4,Na,Tube,773,96.10517,421.68595,38,Na,
1855,17.6,11.67,0.0,1.72,0.55,0.0,0.44,0,0,0.0,0.0,0.0,0.0,0.06,0.0,0.021,0.017,0.0,0.0,0,0,1393,0,No,Yes,Na,4,Na,Tube,823,91.201845,410.898635,38,Na,
1856,17.6,11.67,0.0,1.72,0.55,0.0,0.44,0,0,0.0,0.0,0.0,0.0,0.06,0.0,0.021,0.017,0.0,0.0,0,0,1393,0,No,Yes,Na,4,Na,Tube,873,91.201845,394.22733,38,Na,
1857,17.6,11.67,0.0,1.72,0.55,0.0,0.44,0,0,0.0,0.0,0.0,0.0,0.06,0.0,0.021,0.017,0.0,0.0,0,0,1393,0,No,Yes,Na,4,Na,Tube,923,96.10517,361.865385,35,Na,
1858,17.53,11.9,0.0,1.71,0.51,0.0,0.41,0,0,0.0,0.0,0.0,0.0,0.06,0.0,0.021,0.016,0.0,0.0,0,0,1323,0,No,Yes,Na,4,Na,Tube,293,217.70763,577.611685,50,Na,
1859,17.53,11.9,0.0,1.71,0.51,0.0,0.41,0,0,0.0,0.0,0.0,0.0,0.06,0.0,0.021,0.016,0.0,0.0,0,0,1323,0,No,Yes,Na,4,Na,Tube,573,155.925735,438.357255,36,Na,
1860,17.53,11.9,0.0,1.71,0.51,0.0,0.41,0,0,0.0,0.0,0.0,0.0,0.06,0.0,0.021,0.016,0.0,0.0,0,0,1323,0,No,Yes,Na,4,Na,Tube,673,151.02241,443.26058,37,Na,
1861,17.53,11.9,0.0,1.71,0.51,0.0,0.41,0,0,0.0,0.0,0.0,0.0,0.06,0.0,0.021,0.016,0.0,0.0,0,0,1323,0,No,Yes,Na,4,Na,Tube,773,137.2931,415.80196,35,Na,
1862,17.53,11.9,0.0,1.71,0.51,0.0,0.41,0,0,0.0,0.0,0.0,0.0,0.06,0.0,0.021,0.016,0.0,0.0,0,0,1323,0,No,Yes,Na,4,Na,Tube,823,152.98374,401.091985,47,Na,
1863,17.53,11.9,0.0,1.71,0.51,0.0,0.41,0,0,0.0,0.0,0.0,0.0,0.06,0.0,0.021,0.016,0.0,0.0,0,0,1323,0,No,Yes,Na,4,Na,Tube,873,145.13842,381.478685,34,Na,
1864,17.53,11.9,0.0,1.71,0.51,0.0,0.41,0,0,0.0,0.0,0.0,0.0,0.06,0.0,0.021,0.016,0.0,0.0,0,0,1323,0,No,Yes,Na,4,Na,Tube,923,137.2931,332.445435,36,Na,
1865,17.74,10.84,0.0,1.54,0.49,0.0,0.48,0,0,0.0,0.0,0.0,0.0,0.05,0.0,0.023,0.019,0.0,0.0,0,0,1398,0,No,Yes,Na,4,Na,Tube,293,259.876225,590.36033,53,Na,
1866,17.74,10.84,0.0,1.54,0.49,0.0,0.48,0,0,0.0,0.0,0.0,0.0,0.05,0.0,0.023,0.019,0.0,0.0,0,0,1398,0,No,Yes,Na,4,Na,Tube,523,196.133,449.14457,36,Na,
1867,17.74,10.84,0.0,1.54,0.49,0.0,0.48,0,0,0.0,0.0,0.0,0.0,0.05,0.0,0.023,0.019,0.0,0.0,0,0,1398,0,No,Yes,Na,4,Na,Tube,573,196.133,451.1059,32,Na,
1868,17.74,10.84,0.0,1.54,0.49,0.0,0.48,0,0,0.0,0.0,0.0,0.0,0.05,0.0,0.023,0.019,0.0,0.0,0,0,1398,0,No,Yes,Na,4,Na,Tube,623,182.40369,441.29925,34,Na,
1869,17.74,10.84,0.0,1.54,0.49,0.0,0.48,0,0,0.0,0.0,0.0,0.0,0.05,0.0,0.023,0.019,0.0,0.0,0,0,1398,0,No,Yes,Na,4,Na,Tube,673,191.229675,443.26058,34,Na,
1870,17.74,10.84,0.0,1.54,0.49,0.0,0.48,0,0,0.0,0.0,0.0,0.0,0.05,0.0,0.023,0.019,0.0,0.0,0,0,1398,0,No,Yes,Na,4,Na,Tube,723,185.345685,416.782625,34,Na,
1871,17.74,10.84,0.0,1.54,0.49,0.0,0.48,0,0,0.0,0.0,0.0,0.0,0.05,0.0,0.023,0.019,0.0,0.0,0,0,1398,0,No,Yes,Na,4,Na,Tube,773,182.40369,437.37659,30,Na,
1872,17.74,10.84,0.0,1.54,0.49,0.0,0.48,0,0,0.0,0.0,0.0,0.0,0.05,0.0,0.023,0.019,0.0,0.0,0,0,1398,0,No,Yes,Na,4,Na,Tube,823,176.5197,407.95664,28,Na,
1873,17.74,10.84,0.0,1.54,0.49,0.0,0.48,0,0,0.0,0.0,0.0,0.0,0.05,0.0,0.023,0.019,0.0,0.0,0,0,1398,0,No,Yes,Na,4,Na,Tube,873,176.5197,398.14999,33,Na,
1874,17.74,10.84,0.0,1.54,0.49,0.0,0.48,0,0,0.0,0.0,0.0,0.0,0.05,0.0,0.023,0.019,0.0,0.0,0,0,1398,0,No,Yes,Na,4,Na,Tube,923,169.655045,365.788045,28,Na,
1875,17.73,9.64,0.08,1.52,0.47,0.0,0.49,0,0,0.0,0.0,0.0,0.0,0.04,0.0,0.021,0.018,0.0,0.0,0,0,1343,720,No,Yes,Na,HFIF,Na,Plate,293,255.953565,597.224985,Na,Na,
1876,17.73,9.64,0.08,1.52,0.47,0.0,0.49,0,0,0.0,0.0,0.0,0.0,0.04,0.0,0.021,0.018,0.0,0.0,0,0,1343,720,No,Yes,Na,HFIF,Na,Plate,373,199.074995,497.197155,Na,Na,
1877,17.73,9.64,0.08,1.52,0.47,0.0,0.49,0,0,0.0,0.0,0.0,0.0,0.04,0.0,0.021,0.018,0.0,0.0,0,0,1343,720,No,Yes,Na,HFIF,Na,Plate,423,194.17167,458.95122,Na,Na,
1878,17.73,9.64,0.08,1.52,0.47,0.0,0.49,0,0,0.0,0.0,0.0,0.0,0.04,0.0,0.021,0.018,0.0,0.0,0,0,1343,720,No,Yes,Na,HFIF,Na,Plate,473,190.24901,438.357255,Na,Na,
1879,17.73,9.64,0.08,1.52,0.47,0.0,0.49,0,0,0.0,0.0,0.0,0.0,0.04,0.0,0.021,0.018,0.0,0.0,0,0,1343,720,No,Yes,Na,HFIF,Na,Plate,523,180.44236,423.64728,Na,Na,
1880,17.73,9.64,0.08,1.52,0.47,0.0,0.49,0,0,0.0,0.0,0.0,0.0,0.04,0.0,0.021,0.018,0.0,0.0,0,0,1343,720,No,Yes,Na,HFIF,Na,Plate,573,168.67438,415.80196,Na,Na,
1881,17.73,9.64,0.08,1.52,0.47,0.0,0.49,0,0,0.0,0.0,0.0,0.0,0.04,0.0,0.021,0.018,0.0,0.0,0,0,1343,720,No,Yes,Na,HFIF,Na,Plate,673,161.809725,416.782625,Na,Na,
1882,17.73,9.64,0.08,1.52,0.47,0.0,0.49,0,0,0.0,0.0,0.0,0.0,0.04,0.0,0.021,0.018,0.0,0.0,0,0,1343,720,No,Yes,Na,HFIF,Na,Plate,773,155.925735,389.324005,Na,Na,
1883,17.73,9.64,0.08,1.52,0.47,0.0,0.49,0,0,0.0,0.0,0.0,0.0,0.04,0.0,0.021,0.018,0.0,0.0,0,0,1343,720,No,Yes,Na,HFIF,Na,Plate,873,155.925735,343.23275,Na,Na,
1884,17.73,9.64,0.08,1.52,0.47,0.0,0.49,0,0,0.0,0.0,0.0,0.0,0.04,0.0,0.021,0.018,0.0,0.0,0,0,1343,720,No,Yes,Na,HFIF,Na,Plate,973,129.44778,263.798885,Na,Na,
1885,17.86,9.57,0.25,1.55,0.32,0.0,0.49,0,0,0.0,0.0,0.0,0.0,0.05,0.0,0.025,0.022,0.0,0.0,0,0,1303,180,No,Yes,Na,HFIF,Na,Plate,293,341.27142,622.722275,53.5,Na,
1886,17.86,9.57,0.25,1.55,0.32,0.0,0.49,0,0,0.0,0.0,0.0,0.0,0.05,0.0,0.025,0.022,0.0,0.0,0,0,1303,180,No,Yes,Na,HFIF,Na,Plate,373,313.8128,537.40442,42.5,Na,
1887,17.86,9.57,0.25,1.55,0.32,0.0,0.49,0,0,0.0,0.0,0.0,0.0,0.05,0.0,0.025,0.022,0.0,0.0,0,0,1303,180,No,Yes,Na,HFIF,Na,Plate,473,279.489525,486.40984,41.4,Na,
1888,17.86,9.57,0.25,1.55,0.32,0.0,0.49,0,0,0.0,0.0,0.0,0.0,0.05,0.0,0.025,0.022,0.0,0.0,0,0,1303,180,No,Yes,Na,HFIF,Na,Plate,573,276.54753,475.622525,36.5,Na,
1889,17.86,9.57,0.25,1.55,0.32,0.0,0.49,0,0,0.0,0.0,0.0,0.0,0.05,0.0,0.025,0.022,0.0,0.0,0,0,1303,180,No,Yes,Na,HFIF,Na,Plate,673,266.74088,477.583855,34.5,Na,
1890,17.86,9.57,0.25,1.55,0.32,0.0,0.49,0,0,0.0,0.0,0.0,0.0,0.05,0.0,0.025,0.022,0.0,0.0,0,0,1303,180,No,Yes,Na,HFIF,Na,Plate,723,255.953565,470.7192,34.8,Na,
1891,17.86,9.57,0.25,1.55,0.32,0.0,0.49,0,0,0.0,0.0,0.0,0.0,0.05,0.0,0.025,0.022,0.0,0.0,0,0,1303,180,No,Yes,Na,HFIF,Na,Plate,773,263.798885,466.79654,33.3,Na,
1892,17.86,9.57,0.25,1.55,0.32,0.0,0.49,0,0,0.0,0.0,0.0,0.0,0.05,0.0,0.025,0.022,0.0,0.0,0,0,1303,180,No,Yes,Na,HFIF,Na,Plate,823,247.12758,448.163905,31.7,Na,
1893,17.86,9.57,0.25,1.55,0.32,0.0,0.49,0,0,0.0,0.0,0.0,0.0,0.05,0.0,0.025,0.022,0.0,0.0,0,0,1303,180,No,Yes,Na,HFIF,Na,Plate,873,225.55295,421.68595,36.8,Na,
1894,17.86,9.57,0.25,1.55,0.32,0.0,0.49,0,0,0.0,0.0,0.0,0.0,0.05,0.0,0.025,0.022,0.0,0.0,0,0,1303,180,No,Yes,Na,HFIF,Na,Plate,973,227.51428,308.909475,35.9,Na,
1895,17.72,9.52,0.75,1.44,0.38,0.0,0.44,0,0,0.0,0.0,0.0,0.0,0.045,0.0,0.023,0.025,0.0,0.0,0,0,1293,120,No,Yes,Na,HFIF,Na,Plate,293,296.16083,571.727695,53,Na,
1896,17.72,9.52,0.75,1.44,0.38,0.0,0.44,0,0,0.0,0.0,0.0,0.0,0.045,0.0,0.023,0.025,0.0,0.0,0,0,1293,120,No,Yes,Na,HFIF,Na,Plate,373,271.644205,496.21649,43,Na,
1897,17.72,9.52,0.75,1.44,0.38,0.0,0.44,0,0,0.0,0.0,0.0,0.0,0.045,0.0,0.023,0.025,0.0,0.0,0,0,1293,120,No,Yes,Na,HFIF,Na,Plate,473,282.43152,445.22191,35,Na,
1898,17.72,9.52,0.75,1.44,0.38,0.0,0.44,0,0,0.0,0.0,0.0,0.0,0.045,0.0,0.023,0.025,0.0,0.0,0,0,1293,120,No,Yes,Na,HFIF,Na,Plate,573,238.301595,410.898635,35,Na,
1899,17.72,9.52,0.75,1.44,0.38,0.0,0.44,0,0,0.0,0.0,0.0,0.0,0.045,0.0,0.023,0.025,0.0,0.0,0,0,1293,120,No,Yes,Na,HFIF,Na,Plate,673,227.51428,405.99531,31.2,Na,
1900,17.72,9.52,0.75,1.44,0.38,0.0,0.44,0,0,0.0,0.0,0.0,0.0,0.045,0.0,0.023,0.025,0.0,0.0,0,0,1293,120,No,Yes,Na,HFIF,Na,Plate,773,222.610955,387.362675,31.4,Na,
1901,17.72,9.52,0.75,1.44,0.38,0.0,0.44,0,0,0.0,0.0,0.0,0.0,0.045,0.0,0.023,0.025,0.0,0.0,0,0,1293,120,No,Yes,Na,HFIF,Na,Plate,823,202.01699,367.749375,33,Na,
1902,17.72,9.52,0.75,1.44,0.38,0.0,0.44,0,0,0.0,0.0,0.0,0.0,0.045,0.0,0.023,0.025,0.0,0.0,0,0,1293,120,No,Yes,Na,HFIF,Na,Plate,873,227.51428,349.11674,35,Na,
1903,17.72,9.52,0.75,1.44,0.38,0.0,0.44,0,0,0.0,0.0,0.0,0.0,0.045,0.0,0.023,0.025,0.0,0.0,0,0,1293,120,No,Yes,Na,HFIF,Na,Plate,973,177.500365,271.644205,42.4,Na,
1904,17.8,9.84,0.08,1.44,0.37,0.0,0.42,0,0,0.0,0.0,0.0,0.0,0.05,0.0,0.019,0.018,0.0,0.0,0,0,1337,1920,No,Yes,Na,HFIF,Na,Plate,293,273.605535,590.36033,Na,Na,
1905,17.8,9.84,0.08,1.44,0.37,0.0,0.42,0,0,0.0,0.0,0.0,0.0,0.05,0.0,0.019,0.018,0.0,0.0,0,0,1337,1920,No,Yes,Na,HFIF,Na,Plate,373,238.301595,475.622525,47.3,Na,
1906,17.8,9.84,0.08,1.44,0.37,0.0,0.42,0,0,0.0,0.0,0.0,0.0,0.05,0.0,0.019,0.018,0.0,0.0,0,0,1337,1920,No,Yes,Na,HFIF,Na,Plate,473,217.70763,429.53127,40,Na,
1907,17.8,9.84,0.08,1.44,0.37,0.0,0.42,0,0,0.0,0.0,0.0,0.0,0.05,0.0,0.019,0.018,0.0,0.0,0,0,1337,1920,No,Yes,Na,HFIF,Na,Plate,573,206.920315,413.84063,35,Na,
1908,17.8,9.84,0.08,1.44,0.37,0.0,0.42,0,0,0.0,0.0,0.0,0.0,0.05,0.0,0.019,0.018,0.0,0.0,0,0,1337,1920,No,Yes,Na,HFIF,Na,Plate,623,202.01699,416.782625,34.3,Na,
1909,17.8,9.84,0.08,1.44,0.37,0.0,0.42,0,0,0.0,0.0,0.0,0.0,0.05,0.0,0.019,0.018,0.0,0.0,0,0,1337,1920,No,Yes,Na,HFIF,Na,Plate,673,193.191005,405.99531,34.8,Na,
1910,17.8,9.84,0.08,1.44,0.37,0.0,0.42,0,0,0.0,0.0,0.0,0.0,0.05,0.0,0.019,0.018,0.0,0.0,0,0,1337,1920,No,Yes,Na,HFIF,Na,Plate,723,185.345685,394.22733,35.1,Na,
1911,17.8,9.84,0.08,1.44,0.37,0.0,0.42,0,0,0.0,0.0,0.0,0.0,0.05,0.0,0.019,0.018,0.0,0.0,0,0,1337,1920,No,Yes,Na,HFIF,Na,Plate,773,194.17167,376.57536,33.6,Na,
1912,17.8,9.84,0.08,1.44,0.37,0.0,0.42,0,0,0.0,0.0,0.0,0.0,0.05,0.0,0.019,0.018,0.0,0.0,0,0,1337,1920,No,Yes,Na,HFIF,Na,Plate,873,177.500365,338.329425,33.6,Na,
1913,17.8,9.84,0.08,1.44,0.37,0.0,0.42,0,0,0.0,0.0,0.0,0.0,0.05,0.0,0.019,0.018,0.0,0.0,0,0,1337,1920,No,Yes,Na,HFIF,Na,Plate,973,147.09975,241.24359,48.3,Na,
1914,17.21,11.96,0.0,1.56,0.64,0.0,0.47,0,0,0.0,0.0,0.0,0.0,0.06,0.0,0.0,0.0,0.0,0.0,0,0,1293,300,No,Yes,Na,HFIF,Na,Tube,293,257.914895,609.97363,50.6,Na,
1915,17.21,11.96,0.0,1.56,0.64,0.0,0.47,0,0,0.0,0.0,0.0,0.0,0.06,0.0,0.0,0.0,0.0,0.0,0,0,1293,300,No,Yes,Na,HFIF,Na,Tube,373,223.59162,531.52043,46.6,Na,
1916,17.21,11.96,0.0,1.56,0.64,0.0,0.47,0,0,0.0,0.0,0.0,0.0,0.06,0.0,0.0,0.0,0.0,0.0,0,0,1293,300,No,Yes,Na,HFIF,Na,Tube,473,218.688295,475.622525,42.2,Na,
1917,17.21,11.96,0.0,1.56,0.64,0.0,0.47,0,0,0.0,0.0,0.0,0.0,0.06,0.0,0.0,0.0,0.0,0.0,0,0,1293,300,No,Yes,Na,HFIF,Na,Tube,573,190.24901,448.163905,38.9,Na,
1918,17.21,11.96,0.0,1.56,0.64,0.0,0.47,0,0,0.0,0.0,0.0,0.0,0.06,0.0,0.0,0.0,0.0,0.0,0,0,1293,300,No,Yes,Na,HFIF,Na,Tube,673,187.307015,429.53127,32.3,Na,
