Repository: VaibhavGhorpade1999/End_to_End_UTS_Steel_Strength_Prediction

# End_to_End_UTS_Steel_Strength_Prediction

File: data/.ipynb_checkpoints/Data-checkpoint.csv (part 9 of 9)
,Cr,Ni,Mo,Mn,Si,Nb,Ti,Zr,Ta,V,W,Cu,N,C,B,P,S,Co,Al,Sn,Pb,Solution_treatment_temperature,Solution_treatment_time(s),Water_Quenched_after_s.t.,Air_Quenched_after_s.t.,Grains mm-2,Type of melting,Size of ingot,Product form,Temperature (K),0.2%proof_stress (M Pa),UTS (M Pa),Elongation (%),Area_reduction (%),Comments
1919,17.21,11.96,0.0,1.56,0.64,0.0,0.47,0,0,0.0,0.0,0.0,0.0,0.06,0.0,0.0,0.0,0.0,0.0,0,0,1293,300,No,Yes,Na,HFIF,Na,Tube,773,179.461695,419.72462,35.2,Na,
1920,17.21,11.96,0.0,1.56,0.64,0.0,0.47,0,0,0.0,0.0,0.0,0.0,0.06,0.0,0.0,0.0,0.0,0.0,0,0,1293,300,No,Yes,Na,HFIF,Na,Tube,873,174.55837,386.38201,29.2,Na,
1921,17.21,11.96,0.0,1.56,0.64,0.0,0.47,0,0,0.0,0.0,0.0,0.0,0.06,0.0,0.0,0.0,0.0,0.0,0,0,1293,300,No,Yes,Na,HFIF,Na,Tube,973,152.98374,305.96748,59.4,Na,
1922,17.21,11.96,0.0,1.56,0.64,0.0,0.47,0,0,0.0,0.0,0.0,0.0,0.06,0.0,0.0,0.0,0.0,0.0,0,0,1323,3600,No,Yes,Na,HFIF,Na,Tube,293,215.7463,599.186315,55.6,Na,
1923,17.21,11.96,0.0,1.56,0.64,0.0,0.47,0,0,0.0,0.0,0.0,0.0,0.06,0.0,0.0,0.0,0.0,0.0,0,0,1323,3600,No,Yes,Na,HFIF,Na,Tube,373,188.28768,512.887795,47.5,Na,
1924,17.21,11.96,0.0,1.56,0.64,0.0,0.47,0,0,0.0,0.0,0.0,0.0,0.06,0.0,0.0,0.0,0.0,0.0,0,0,1323,3600,No,Yes,Na,HFIF,Na,Tube,473,187.307015,462.87388,43.4,Na,
1925,17.21,11.96,0.0,1.56,0.64,0.0,0.47,0,0,0.0,0.0,0.0,0.0,0.06,0.0,0.0,0.0,0.0,0.0,0,0,1323,3600,No,Yes,Na,HFIF,Na,Tube,573,168.67438,435.41526,38.8,Na,
1926,17.21,11.96,0.0,1.56,0.64,0.0,0.47,0,0,0.0,0.0,0.0,0.0,0.06,0.0,0.0,0.0,0.0,0.0,0,0,1323,3600,No,Yes,Na,HFIF,Na,Tube,673,151.02241,438.357255,35.7,Na,
1927,17.21,11.96,0.0,1.56,0.64,0.0,0.47,0,0,0.0,0.0,0.0,0.0,0.06,0.0,0.0,0.0,0.0,0.0,0,0,1323,3600,No,Yes,Na,HFIF,Na,Tube,773,139.25443,410.898635,36.9,Na,
1928,17.21,11.96,0.0,1.56,0.64,0.0,0.47,0,0,0.0,0.0,0.0,0.0,0.06,0.0,0.0,0.0,0.0,0.0,0,0,1323,3600,No,Yes,Na,HFIF,Na,Tube,873,139.25443,394.22733,46.2,Na,
1929,17.21,11.96,0.0,1.56,0.64,0.0,0.47,0,0,0.0,0.0,0.0,0.0,0.06,0.0,0.0,0.0,0.0,0.0,0,0,1323,3600,No,Yes,Na,HFIF,Na,Tube,973,126.505785,293.218835,49.2,Na,
1930,17.92,11.08,0.0,1.52,0.39,0.0,0.44,0,0,0.0,0.0,0.0,0.0,0.05,0.0,0.0,0.0,0.0,0.0,0,0,1293,300,No,Yes,Na,HFIF,Na,Tube,293,247.12758,607.031635,54,Na,
1931,17.92,11.08,0.0,1.52,0.39,0.0,0.44,0,0,0.0,0.0,0.0,0.0,0.05,0.0,0.0,0.0,0.0,0.0,0,0,1293,300,No,Yes,Na,HFIF,Na,Tube,373,230.456275,531.52043,46.4,Na,
1932,17.92,11.08,0.0,1.52,0.39,0.0,0.44,0,0,0.0,0.0,0.0,0.0,0.05,0.0,0.0,0.0,0.0,0.0,0,0,1293,300,No,Yes,Na,HFIF,Na,Tube,473,211.82364,472.68053,41,Na,
1933,17.92,11.08,0.0,1.52,0.39,0.0,0.44,0,0,0.0,0.0,0.0,0.0,0.05,0.0,0.0,0.0,0.0,0.0,0,0,1293,300,No,Yes,Na,HFIF,Na,Tube,573,194.17167,438.357255,40.5,Na,
1934,17.92,11.08,0.0,1.52,0.39,0.0,0.44,0,0,0.0,0.0,0.0,0.0,0.05,0.0,0.0,0.0,0.0,0.0,0,0,1293,300,No,Yes,Na,HFIF,Na,Tube,673,185.345685,426.589275,34.4,Na,
1935,17.92,11.08,0.0,1.52,0.39,0.0,0.44,0,0,0.0,0.0,0.0,0.0,0.05,0.0,0.0,0.0,0.0,0.0,0,0,1323,3600,No,Yes,Na,HFIF,Na,Tube,473,172.59704,451.1059,36.1,Na,
1936,17.92,11.08,0.0,1.52,0.39,0.0,0.44,0,0,0.0,0.0,0.0,0.0,0.05,0.0,0.0,0.0,0.0,0.0,0,0,1323,3600,No,Yes,Na,HFIF,Na,Tube,573,158.86773,419.72462,38.9,Na,
1937,17.92,11.08,0.0,1.52,0.39,0.0,0.44,0,0,0.0,0.0,0.0,0.0,0.05,0.0,0.0,0.0,0.0,0.0,0,0,1323,3600,No,Yes,Na,HFIF,Na,Tube,673,148.080415,423.64728,35.6,Na,
1938,17.92,11.08,0.0,1.52,0.39,0.0,0.44,0,0,0.0,0.0,0.0,0.0,0.05,0.0,0.0,0.0,0.0,0.0,0,0,1323,3600,No,Yes,Na,HFIF,Na,Tube,773,139.25443,394.22733,28.8,Na,
1939,17.92,11.08,0.0,1.52,0.39,0.0,0.44,0,0,0.0,0.0,0.0,0.0,0.05,0.0,0.0,0.0,0.0,0.0,0,0,1323,3600,No,Yes,Na,HFIF,Na,Tube,873,132.389775,379.517355,44,Na,
1940,17.92,11.08,0.0,1.52,0.39,0.0,0.44,0,0,0.0,0.0,0.0,0.0,0.05,0.0,0.0,0.0,0.0,0.0,0,0,1323,3600,No,Yes,Na,HFIF,Na,Tube,973,132.389775,305.96748,42.7,Na,
1941,17.92,11.08,0.0,1.52,0.39,0.0,0.44,0,0,0.0,0.0,0.0,0.0,0.05,0.0,0.0,0.0,0.0,0.0,0,0,1393,0,No,Yes,Na,HFIF,Na,Tube,293,179.461695,561.921045,71,Na,
1942,17.92,11.08,0.0,1.52,0.39,0.0,0.44,0,0,0.0,0.0,0.0,0.0,0.05,0.0,0.0,0.0,0.0,0.0,0,0,1393,0,No,Yes,Na,HFIF,Na,Tube,373,155.925735,488.37117,54,Na,
1943,17.92,11.08,0.0,1.52,0.39,0.0,0.44,0,0,0.0,0.0,0.0,0.0,0.05,0.0,0.0,0.0,0.0,0.0,0,0,1393,0,No,Yes,Na,HFIF,Na,Tube,473,139.25443,456.98989,43.4,Na,
1944,17.92,11.08,0.0,1.52,0.39,0.0,0.44,0,0,0.0,0.0,0.0,0.0,0.05,0.0,0.0,0.0,0.0,0.0,0,0,1393,0,No,Yes,Na,HFIF,Na,Tube,573,120.621795,430.511935,35.5,Na,
1945,17.92,11.08,0.0,1.52,0.39,0.0,0.44,0,0,0.0,0.0,0.0,0.0,0.05,0.0,0.0,0.0,0.0,0.0,0,0,1393,0,No,Yes,Na,HFIF,Na,Tube,673,110.815145,440.318585,37.4,Na,
1946,17.92,11.08,0.0,1.52,0.39,0.0,0.44,0,0,0.0,0.0,0.0,0.0,0.05,0.0,0.0,0.0,0.0,0.0,0,0,1393,0,No,Yes,Na,HFIF,Na,Tube,723,109.83448,424.627945,68,Na,
1947,17.92,11.08,0.0,1.52,0.39,0.0,0.44,0,0,0.0,0.0,0.0,0.0,0.05,0.0,0.0,0.0,0.0,0.0,0,0,1393,0,No,Yes,Na,HFIF,Na,Tube,773,106.892485,419.72462,35.2,Na,
1948,17.92,11.08,0.0,1.52,0.39,0.0,0.44,0,0,0.0,0.0,0.0,0.0,0.05,0.0,0.0,0.0,0.0,0.0,0,0,1393,0,No,Yes,Na,HFIF,Na,Tube,823,117.6798,410.898635,36.5,Na,
1949,17.92,11.08,0.0,1.52,0.39,0.0,0.44,0,0,0.0,0.0,0.0,0.0,0.05,0.0,0.0,0.0,0.0,0.0,0,0,1393,0,No,Yes,Na,HFIF,Na,Tube,873,96.10517,401.091985,36.3,Na,
1950,17.92,11.08,0.0,1.52,0.39,0.0,0.44,0,0,0.0,0.0,0.0,0.0,0.05,0.0,0.0,0.0,0.0,0.0,0,0,1393,0,No,Yes,Na,HFIF,Na,Tube,973,123.56379,296.16083,38,Na,
1951,17.8,11.06,0.0,1.67,0.35,0.0,0.47,0,0,0.0,0.0,0.0,0.0,0.04,0.0,0.017,0.017,0.0,0.0,0,0,1393,0,No,Yes,Na,HFIF,Na,Tube,293,209.86231,564.86304,65.6,Na,
1952,17.8,11.06,0.0,1.67,0.35,0.0,0.47,0,0,0.0,0.0,0.0,0.0,0.04,0.0,0.017,0.017,0.0,0.0,0,0,1393,0,No,Yes,Na,HFIF,Na,Tube,373,134.351105,480.52585,54.7,Na,
1953,17.8,11.06,0.0,1.67,0.35,0.0,0.47,0,0,0.0,0.0,0.0,0.0,0.04,0.0,0.017,0.017,0.0,0.0,0,0,1393,0,No,Yes,Na,HFIF,Na,Tube,473,132.389775,438.357255,44.5,Na,
1954,17.8,11.06,0.0,1.67,0.35,0.0,0.47,0,0,0.0,0.0,0.0,0.0,0.04,0.0,0.017,0.017,0.0,0.0,0,0,1393,0,No,Yes,Na,HFIF,Na,Tube,523,117.6798,421.68595,42.8,Na,
1955,17.8,11.06,0.0,1.67,0.35,0.0,0.47,0,0,0.0,0.0,0.0,0.0,0.04,0.0,0.017,0.017,0.0,0.0,0,0,1393,0,No,Yes,Na,HFIF,Na,Tube,573,158.86773,426.589275,38.2,Na,
1956,17.8,11.06,0.0,1.67,0.35,0.0,0.47,0,0,0.0,0.0,0.0,0.0,0.04,0.0,0.017,0.017,0.0,0.0,0,0,1393,0,No,Yes,Na,HFIF,Na,Tube,623,106.892485,426.589275,38,Na,
1957,17.8,11.06,0.0,1.67,0.35,0.0,0.47,0,0,0.0,0.0,0.0,0.0,0.04,0.0,0.017,0.017,0.0,0.0,0,0,1393,0,No,Yes,Na,HFIF,Na,Tube,673,103.95049,419.72462,37.6,Na,
1958,17.8,11.06,0.0,1.67,0.35,0.0,0.47,0,0,0.0,0.0,0.0,0.0,0.04,0.0,0.017,0.017,0.0,0.0,0,0,1393,0,No,Yes,Na,HFIF,Na,Tube,723,97.085835,427.56994,37.8,Na,
1959,17.8,11.06,0.0,1.67,0.35,0.0,0.47,0,0,0.0,0.0,0.0,0.0,0.04,0.0,0.017,0.017,0.0,0.0,0,0,1393,0,No,Yes,Na,HFIF,Na,Tube,773,97.085835,421.68595,36.9,Na,
1960,17.8,11.06,0.0,1.67,0.35,0.0,0.47,0,0,0.0,0.0,0.0,0.0,0.04,0.0,0.017,0.017,0.0,0.0,0,0,1393,0,No,Yes,Na,HFIF,Na,Tube,823,97.085835,410.898635,36.5,Na,
1961,17.8,11.06,0.0,1.67,0.35,0.0,0.47,0,0,0.0,0.0,0.0,0.0,0.04,0.0,0.017,0.017,0.0,0.0,0,0,1393,0,No,Yes,Na,HFIF,Na,Tube,873,97.085835,389.324005,35.4,Na,
1962,17.8,11.06,0.0,1.67,0.35,0.0,0.47,0,0,0.0,0.0,0.0,0.0,0.04,0.0,0.017,0.017,0.0,0.0,0,0,1393,0,No,Yes,Na,HFIF,Na,Tube,973,101.98916,296.16083,Na,Na,
1963,17.8,11.16,0.0,1.67,0.35,0.0,0.47,0,0,0.0,0.0,0.0,0.0,0.04,0.0,0.017,0.017,0.0,0.0,0,0,1293,300,No,Yes,Na,HFIF,Na,Tube,293,231.43694,579.573015,55.4,Na,
1964,17.8,11.16,0.0,1.67,0.35,0.0,0.47,0,0,0.0,0.0,0.0,0.0,0.04,0.0,0.017,0.017,0.0,0.0,0,0,1293,300,No,Yes,Na,HFIF,Na,Tube,373,217.70763,521.71378,47,Na,
1965,17.8,11.16,0.0,1.67,0.35,0.0,0.47,0,0,0.0,0.0,0.0,0.0,0.04,0.0,0.017,0.017,0.0,0.0,0,0,1293,300,No,Yes,Na,HFIF,Na,Tube,473,199.074995,440.318585,38.5,Na,
1966,17.8,11.16,0.0,1.67,0.35,0.0,0.47,0,0,0.0,0.0,0.0,0.0,0.04,0.0,0.017,0.017,0.0,0.0,0,0,1293,300,No,Yes,Na,HFIF,Na,Tube,573,185.345685,432.473265,38.5,Na,
1967,17.8,11.16,0.0,1.67,0.35,0.0,0.47,0,0,0.0,0.0,0.0,0.0,0.04,0.0,0.017,0.017,0.0,0.0,0,0,1293,300,No,Yes,Na,HFIF,Na,Tube,673,180.44236,432.473265,36,Na,
1968,17.8,11.16,0.0,1.67,0.35,0.0,0.47,0,0,0.0,0.0,0.0,0.0,0.04,0.0,0.017,0.017,0.0,0.0,0,0,1293,300,No,Yes,Na,HFIF,Na,Tube,773,183.384355,410.898635,36.1,Na,
1969,17.8,11.16,0.0,1.67,0.35,0.0,0.47,0,0,0.0,0.0,0.0,0.0,0.04,0.0,0.017,0.017,0.0,0.0,0,0,1293,300,No,Yes,Na,HFIF,Na,Tube,873,163.771055,371.672035,36.1,Na,
1970,17.8,11.16,0.0,1.67,0.35,0.0,0.47,0,0,0.0,0.0,0.0,0.0,0.04,0.0,0.017,0.017,0.0,0.0,0,0,1293,300,No,Yes,Na,HFIF,Na,Tube,973,150.041745,293.218835,43.3,Na,
1971,17.8,11.16,0.0,1.67,0.35,0.0,0.47,0,0,0.0,0.0,0.0,0.0,0.04,0.0,0.017,0.017,0.0,0.0,0,0,1323,3600,No,Yes,Na,HFIF,Na,Tube,293,204.958985,580.55368,59.6,Na,
1972,17.8,11.16,0.0,1.67,0.35,0.0,0.47,0,0,0.0,0.0,0.0,0.0,0.04,0.0,0.017,0.017,0.0,0.0,0,0,1323,3600,No,Yes,Na,HFIF,Na,Tube,373,182.40369,503.081145,48.4,Na,
1973,17.8,11.16,0.0,1.67,0.35,0.0,0.47,0,0,0.0,0.0,0.0,0.0,0.04,0.0,0.017,0.017,0.0,0.0,0,0,1323,3600,No,Yes,Na,HFIF,Na,Tube,473,163.771055,451.1059,44,Na,
1974,17.8,11.16,0.0,1.67,0.35,0.0,0.47,0,0,0.0,0.0,0.0,0.0,0.04,0.0,0.017,0.017,0.0,0.0,0,0,1323,3600,No,Yes,Na,HFIF,Na,Tube,573,160.82906,421.68595,40,Na,
1975,17.8,11.16,0.0,1.67,0.35,0.0,0.47,0,0,0.0,0.0,0.0,0.0,0.04,0.0,0.017,0.017,0.0,0.0,0,0,1323,3600,No,Yes,Na,HFIF,Na,Tube,673,142.196425,410.898635,36.1,Na,
1976,17.8,11.16,0.0,1.67,0.35,0.0,0.47,0,0,0.0,0.0,0.0,0.0,0.04,0.0,0.017,0.017,0.0,0.0,0,0,1323,3600,No,Yes,Na,HFIF,Na,Tube,773,142.196425,398.14999,34.9,Na,
1977,17.8,11.16,0.0,1.67,0.35,0.0,0.47,0,0,0.0,0.0,0.0,0.0,0.04,0.0,0.017,0.017,0.0,0.0,0,0,1323,3600,No,Yes,Na,HFIF,Na,Tube,873,126.505785,364.80738,32.5,Na,
1978,17.8,11.16,0.0,1.67,0.35,0.0,0.47,0,0,0.0,0.0,0.0,0.0,0.04,0.0,0.017,0.017,0.0,0.0,0,0,1323,3600,No,Yes,Na,HFIF,Na,Tube,973,121.60246,290.27684,41.3,Na,
1979,17.21,11.96,0.0,1.56,0.64,0.0,0.47,0,0,0.0,0.0,0.0,0.0,0.06,0.0,0.02,0.015,0.0,0.0,0,0,1393,0,No,Yes,Na,HFIF,Na,Tube,293,198.09433,590.36033,59.7,Na,
1980,17.21,11.96,0.0,1.56,0.64,0.0,0.47,0,0,0.0,0.0,0.0,0.0,0.06,0.0,0.02,0.015,0.0,0.0,0,0,1393,0,No,Yes,Na,HFIF,Na,Tube,373,157.887065,500.13915,505,Na,
1981,17.21,11.96,0.0,1.56,0.64,0.0,0.47,0,0,0.0,0.0,0.0,0.0,0.06,0.0,0.02,0.015,0.0,0.0,0,0,1393,0,No,Yes,Na,HFIF,Na,Tube,473,140.235095,456.009225,43.6,Na,
1982,17.21,11.96,0.0,1.56,0.64,0.0,0.47,0,0,0.0,0.0,0.0,0.0,0.06,0.0,0.02,0.015,0.0,0.0,0,0,1393,0,No,Yes,Na,HFIF,Na,Tube,573,136.312435,443.26058,36.5,Na,
1983,17.21,11.96,0.0,1.56,0.64,0.0,0.47,0,0,0.0,0.0,0.0,0.0,0.06,0.0,0.02,0.015,0.0,0.0,0,0,1393,0,No,Yes,Na,HFIF,Na,Tube,623,123.56379,448.163905,35.4,Na,
1984,17.21,11.96,0.0,1.56,0.64,0.0,0.47,0,0,0.0,0.0,0.0,0.0,0.06,0.0,0.02,0.015,0.0,0.0,0,0,1393,0,No,Yes,Na,HFIF,Na,Tube,673,125.52512,451.1059,37.4,Na,
1985,17.21,11.96,0.0,1.56,0.64,0.0,0.47,0,0,0.0,0.0,0.0,0.0,0.06,0.0,0.02,0.015,0.0,0.0,0,0,1393,0,No,Yes,Na,HFIF,Na,Tube,723,129.44778,437.37659,35.6,Na,
1986,17.21,11.96,0.0,1.56,0.64,0.0,0.47,0,0,0.0,0.0,0.0,0.0,0.06,0.0,0.02,0.015,0.0,0.0,0,0,1393,0,No,Yes,Na,HFIF,Na,Tube,773,137.2931,427.56994,35.8,Na,
1987,17.21,11.96,0.0,1.56,0.64,0.0,0.47,0,0,0.0,0.0,0.0,0.0,0.06,0.0,0.02,0.015,0.0,0.0,0,0,1393,0,No,Yes,Na,HFIF,Na,Tube,873,136.312435,398.14999,37.2,Na,
1988,17.21,11.96,0.0,1.56,0.64,0.0,0.47,0,0,0.0,0.0,0.0,0.0,0.06,0.0,0.02,0.015,0.0,0.0,0,0,1393,0,No,Yes,Na,HFIF,Na,Tube,973,126.505785,279.489525,44,Na,
1989,17.92,10.34,0.0,1.46,0.39,0.0,0.53,0,0,0.0,0.0,0.0,0.0,0.05,0.0,0.023,0.019,0.0,0.0,0,0,1393,0,No,Yes,Na,HFIF,Na,Tube,293,179.461695,572.70836,74.5,Na,
1990,17.92,10.34,0.0,1.46,0.39,0.0,0.53,0,0,0.0,0.0,0.0,0.0,0.05,0.0,0.023,0.019,0.0,0.0,0,0,1393,0,No,Yes,Na,HFIF,Na,Tube,373,148.080415,485.429175,54,Na,
1991,17.92,10.34,0.0,1.46,0.39,0.0,0.53,0,0,0.0,0.0,0.0,0.0,0.05,0.0,0.023,0.019,0.0,0.0,0,0,1393,0,No,Yes,Na,HFIF,Na,Tube,473,132.389775,438.357255,47.8,Na,
1992,17.92,10.34,0.0,1.46,0.39,0.0,0.53,0,0,0.0,0.0,0.0,0.0,0.05,0.0,0.023,0.019,0.0,0.0,0,0,1393,0,No,Yes,Na,HFIF,Na,Tube,523,109.83448,426.589275,44.6,Na,
1993,17.92,10.34,0.0,1.46,0.39,0.0,0.53,0,0,0.0,0.0,0.0,0.0,0.05,0.0,0.023,0.019,0.0,0.0,0,0,1393,0,No,Yes,Na,HFIF,Na,Tube,573,123.56379,430.511935,39.8,Na,
1994,17.92,10.34,0.0,1.46,0.39,0.0,0.53,0,0,0.0,0.0,0.0,0.0,0.05,0.0,0.023,0.019,0.0,0.0,0,0,1393,0,No,Yes,Na,HFIF,Na,Tube,673,110.815145,427.56994,37,Na,
1995,17.92,10.34,0.0,1.46,0.39,0.0,0.53,0,0,0.0,0.0,0.0,0.0,0.05,0.0,0.023,0.019,0.0,0.0,0,0,1393,0,No,Yes,Na,HFIF,Na,Tube,723,107.87315,424.627945,39,Na,
1996,17.92,10.34,0.0,1.46,0.39,0.0,0.53,0,0,0.0,0.0,0.0,0.0,0.05,0.0,0.023,0.019,0.0,0.0,0,0,1393,0,No,Yes,Na,HFIF,Na,Tube,773,96.10517,407.95664,37.1,Na,
1997,17.92,10.34,0.0,1.46,0.39,0.0,0.53,0,0,0.0,0.0,0.0,0.0,0.05,0.0,0.023,0.019,0.0,0.0,0,0,1393,0,No,Yes,Na,HFIF,Na,Tube,823,92.18251,400.11132,35.5,Na,
1998,17.92,10.34,0.0,1.46,0.39,0.0,0.53,0,0,0.0,0.0,0.0,0.0,0.05,0.0,0.023,0.019,0.0,0.0,0,0,1393,0,No,Yes,Na,HFIF,Na,Tube,873,104.931155,384.42068,35.5,Na,
1999,17.92,10.34,0.0,1.46,0.39,0.0,0.53,0,0,0.0,0.0,0.0,0.0,0.05,0.0,0.023,0.019,0.0,0.0,0,0,1393,0,No,Yes,Na,HFIF,Na,Tube,973,104.931155,290.27684,44,Na,
2000,17.68,10.44,0.0,1.49,0.5,0.0,0.0,0,0,0.0,0.0,0.0,0.0,0.04,0.0,0.018,0.018,0.0,0.0,0,0,1393,0,No,Yes,Na,HFIF,Na,Tube,293,169.655045,548.191735,69.5,Na,
2001,17.68,10.44,0.0,1.49,0.5,0.0,0.0,0,0,0.0,0.0,0.0,0.0,0.04,0.0,0.018,0.018,0.0,0.0,0,0,1393,0,No,Yes,Na,HFIF,Na,Tube,373,139.25443,459.931885,56.7,Na,
2002,17.68,10.44,0.0,1.49,0.5,0.0,0.0,0,0,0.0,0.0,0.0,0.0,0.04,0.0,0.018,0.018,0.0,0.0,0,0,1393,0,No,Yes,Na,HFIF,Na,Tube,473,125.52512,421.68595,48,Na,
2003,17.68,10.44,0.0,1.49,0.5,0.0,0.0,0,0,0.0,0.0,0.0,0.0,0.04,0.0,0.018,0.018,0.0,0.0,0,0,1393,0,No,Yes,Na,HFIF,Na,Tube,523,120.621795,408.937305,40.3,Na,
2004,17.68,10.44,0.0,1.49,0.5,0.0,0.0,0,0,0.0,0.0,0.0,0.0,0.04,0.0,0.018,0.018,0.0,0.0,0,0,1393,0,No,Yes,Na,HFIF,Na,Tube,573,114.737805,410.898635,42.8,Na,
2005,17.68,10.44,0.0,1.49,0.5,0.0,0.0,0,0,0.0,0.0,0.0,0.0,0.04,0.0,0.018,0.018,0.0,0.0,0,0,1393,0,No,Yes,Na,HFIF,Na,Tube,623,109.83448,413.84063,41.2,Na,
2006,17.68,10.44,0.0,1.49,0.5,0.0,0.0,0,0,0.0,0.0,0.0,0.0,0.04,0.0,0.018,0.018,0.0,0.0,0,0,1393,0,No,Yes,Na,HFIF,Na,Tube,673,101.98916,415.80196,41.4,Na,
2007,17.68,10.44,0.0,1.49,0.5,0.0,0.0,0,0,0.0,0.0,0.0,0.0,0.04,0.0,0.018,0.018,0.0,0.0,0,0,1393,0,No,Yes,Na,HFIF,Na,Tube,723,101.98916,405.99531,40.5,Na,
2008,17.68,10.44,0.0,1.49,0.5,0.0,0.0,0,0,0.0,0.0,0.0,0.0,0.04,0.0,0.018,0.018,0.0,0.0,0,0,1393,0,No,Yes,Na,HFIF,Na,Tube,773,91.201845,397.169325,37.8,Na,
2009,17.68,10.44,0.0,1.49,0.5,0.0,0.0,0,0,0.0,0.0,0.0,0.0,0.04,0.0,0.018,0.018,0.0,0.0,0,0,1393,0,No,Yes,Na,HFIF,Na,Tube,823,83.356525,383.440015,37.8,Na,
2010,17.68,10.44,0.0,1.49,0.5,0.0,0.0,0,0,0.0,0.0,0.0,0.0,0.04,0.0,0.018,0.018,0.0,0.0,0,0,1393,0,No,Yes,Na,HFIF,Na,Tube,873,83.356525,359.904055,36.3,Na,
2011,17.68,10.44,0.0,1.49,0.5,0.0,0.0,0,0,0.0,0.0,0.0,0.0,0.04,0.0,0.018,0.018,0.0,0.0,0,0,1393,0,No,Yes,Na,HFIF,Na,Tube,973,80.41453,259.876225,35.5,Na,
2012,17.86,9.68,0.0,1.52,0.45,0.0,0.48,0,0,0.0,0.0,0.0,0.0,0.05,0.0,0.0,0.0,0.0,0.0,0,0,1323,7200,Yes,No,Na,HFIF,Na,Bar,293,234.378935,609.97363,54.2,Na,
2013,17.86,9.68,0.0,1.52,0.45,0.0,0.48,0,0,0.0,0.0,0.0,0.0,0.05,0.0,0.0,0.0,0.0,0.0,0,0,1323,7200,Yes,No,Na,HFIF,Na,Bar,373,188.28768,509.9458,47.6,Na,
2014,17.86,9.68,0.0,1.52,0.45,0.0,0.48,0,0,0.0,0.0,0.0,0.0,0.05,0.0,0.0,0.0,0.0,0.0,0,0,1323,7200,Yes,No,Na,HFIF,Na,Bar,473,179.461695,461.893215,40,Na,
2015,17.86,9.68,0.0,1.52,0.45,0.0,0.48,0,0,0.0,0.0,0.0,0.0,0.05,0.0,0.0,0.0,0.0,0.0,0,0,1323,7200,Yes,No,Na,HFIF,Na,Bar,573,155.925735,445.22191,36.4,Na,
2016,17.86,9.68,0.0,1.52,0.45,0.0,0.48,0,0,0.0,0.0,0.0,0.0,0.05,0.0,0.0,0.0,0.0,0.0,0,0,1323,7200,Yes,No,Na,HFIF,Na,Bar,673,148.080415,441.29925,36.6,Na,
2017,17.86,9.68,0.0,1.52,0.45,0.0,0.48,0,0,0.0,0.0,0.0,0.0,0.05,0.0,0.0,0.0,0.0,0.0,0,0,1323,7200,Yes,No,Na,HFIF,Na,Bar,773,150.041745,424.627945,35.2,Na,
2018,17.86,9.68,0.0,1.52,0.45,0.0,0.48,0,0,0.0,0.0,0.0,0.0,0.05,0.0,0.0,0.0,0.0,0.0,0,0,1323,7200,Yes,No,Na,HFIF,Na,Bar,873,155.925735,364.80738,31.7,Na,
2019,17.86,9.68,0.0,1.52,0.45,0.0,0.48,0,0,0.0,0.0,0.0,0.0,0.05,0.0,0.0,0.0,0.0,0.0,0,0,1323,7200,Yes,No,Na,HFIF,Na,Bar,973,172.59704,273.605535,24,Na,
2020,17.98,9.65,0.0,1.61,0.49,0.0,0.38,0,0,0.0,0.0,0.0,0.0,0.05,0.0,0.0,0.0,0.0,0.0,0,0,1323,7200,Yes,No,Na,HFIF,Na,Bar,293,217.70763,617.81895,53.8,Na,
2021,17.98,9.65,0.0,1.61,0.49,0.0,0.38,0,0,0.0,0.0,0.0,0.0,0.05,0.0,0.0,0.0,0.0,0.0,0,0,1323,7200,Yes,No,Na,HFIF,Na,Bar,373,194.17167,497.197155,46.2,Na,
2022,17.98,9.65,0.0,1.61,0.49,0.0,0.38,0,0,0.0,0.0,0.0,0.0,0.05,0.0,0.0,0.0,0.0,0.0,0,0,1323,7200,Yes,No,Na,HFIF,Na,Bar,473,169.655045,454.047895,38.5,Na,
2023,17.98,9.65,0.0,1.61,0.49,0.0,0.38,0,0,0.0,0.0,0.0,0.0,0.05,0.0,0.0,0.0,0.0,0.0,0,0,1323,7200,Yes,No,Na,HFIF,Na,Bar,573,158.86773,441.29925,34.7,Na,
2024,17.98,9.65,0.0,1.61,0.49,0.0,0.38,0,0,0.0,0.0,0.0,0.0,0.05,0.0,0.0,0.0,0.0,0.0,0,0,1323,7200,Yes,No,Na,HFIF,Na,Bar,673,161.809725,449.14457,35.4,Na,
2025,17.98,9.65,0.0,1.61,0.49,0.0,0.38,0,0,0.0,0.0,0.0,0.0,0.05,0.0,0.0,0.0,0.0,0.0,0,0,1323,7200,Yes,No,Na,HFIF,Na,Bar,773,155.925735,427.56994,34.3,Na,
2026,17.98,9.65,0.0,1.61,0.49,0.0,0.38,0,0,0.0,0.0,0.0,0.0,0.05,0.0,0.0,0.0,0.0,0.0,0,0,1323,7200,Yes,No,Na,HFIF,Na,Bar,873,151.02241,389.324005,33.5,Na,
2027,17.98,9.65,0.0,1.61,0.49,0.0,0.38,0,0,0.0,0.0,0.0,0.0,0.05,0.0,0.0,0.0,0.0,0.0,0,0,1323,7200,Yes,No,Na,HFIF,Na,Bar,973,142.196425,255.953565,64.1,Na,
2028,18.02,9.8,0.0,1.58,0.45,0.0,0.37,0,0,0.0,0.0,0.0,0.0,0.06,0.0,0.0,0.0,0.0,0.0,0,0,1323,7200,Yes,No,Na,HFIF,Na,Bar,293,219.66896,579.573015,50.2,Na,
2029,18.02,9.8,0.0,1.58,0.45,0.0,0.37,0,0,0.0,0.0,0.0,0.0,0.06,0.0,0.0,0.0,0.0,0.0,0,0,1323,7200,Yes,No,Na,HFIF,Na,Bar,373,198.09433,512.887795,50.8,Na,
2030,18.02,9.8,0.0,1.58,0.45,0.0,0.37,0,0,0.0,0.0,0.0,0.0,0.06,0.0,0.0,0.0,0.0,0.0,0,0,1323,7200,Yes,No,Na,HFIF,Na,Bar,473,179.461695,456.98989,53.4,Na,
2031,18.02,9.8,0.0,1.58,0.45,0.0,0.37,0,0,0.0,0.0,0.0,0.0,0.06,0.0,0.0,0.0,0.0,0.0,0,0,1323,7200,Yes,No,Na,HFIF,Na,Bar,573,169.655045,449.14457,38,Na,
2032,18.02,9.8,0.0,1.58,0.45,0.0,0.37,0,0,0.0,0.0,0.0,0.0,0.06,0.0,0.0,0.0,0.0,0.0,0,0,1323,7200,Yes,No,Na,HFIF,Na,Bar,673,160.82906,456.009225,37.7,Na,
2033,18.02,9.8,0.0,1.58,0.45,0.0,0.37,0,0,0.0,0.0,0.0,0.0,0.06,0.0,0.0,0.0,0.0,0.0,0,0,1323,7200,Yes,No,Na,HFIF,Na,Bar,773,158.86773,432.473265,35.3,Na,
2034,18.02,9.8,0.0,1.58,0.45,0.0,0.37,0,0,0.0,0.0,0.0,0.0,0.06,0.0,0.0,0.0,0.0,0.0,0,0,1323,7200,Yes,No,Na,HFIF,Na,Bar,873,145.13842,361.865385,35.2,Na,
2035,18.02,9.8,0.0,1.58,0.45,0.0,0.37,0,0,0.0,0.0,0.0,0.0,0.06,0.0,0.0,0.0,0.0,0.0,0,0,1323,7200,Yes,No,Na,HFIF,Na,Bar,973,121.60246,230.456275,50.6,Na,
2036,17.86,11.7,0.0,1.5,0.29,0.79,0.0,0,0,0.0,0.0,0.0,0.0,0.06,0.0,0.014,0.009,0.0,0.0,0,0,1373,1500,No,Yes,Na,Na,Na,Tube,293,259.876225,634.490255,46,Na,
2037,17.86,11.7,0.0,1.5,0.29,0.79,0.0,0,0,0.0,0.0,0.0,0.0,0.06,0.0,0.014,0.009,0.0,0.0,0,0,1373,1500,No,Yes,Na,Na,Na,Tube,473,203.97832,483.467845,39,Na,
2038,17.86,11.7,0.0,1.5,0.29,0.79,0.0,0,0,0.0,0.0,0.0,0.0,0.06,0.0,0.014,0.009,0.0,0.0,0,0,1373,1500,No,Yes,Na,Na,Na,Tube,573,182.40369,456.98989,36,Na,
2039,17.86,11.7,0.0,1.5,0.29,0.79,0.0,0,0,0.0,0.0,0.0,0.0,0.06,0.0,0.014,0.009,0.0,0.0,0,0,1373,1500,No,Yes,Na,Na,Na,Tube,673,172.59704,456.98989,36,Na,
2040,17.86,11.7,0.0,1.5,0.29,0.79,0.0,0,0,0.0,0.0,0.0,0.0,0.06,0.0,0.014,0.009,0.0,0.0,0,0,1373,1500,No,Yes,Na,Na,Na,Tube,773,165.732385,429.53127,33,Na,
2041,17.86,11.7,0.0,1.5,0.29,0.79,0.0,0,0,0.0,0.0,0.0,0.0,0.06,0.0,0.014,0.009,0.0,0.0,0,0,1373,1500,No,Yes,Na,Na,Na,Tube,823,166.71305,413.84063,36,Na,
2042,17.86,11.7,0.0,1.5,0.29,0.79,0.0,0,0,0.0,0.0,0.0,0.0,0.06,0.0,0.014,0.009,0.0,0.0,0,0,1373,1500,No,Yes,Na,Na,Na,Tube,873,168.67438,395.207995,36,Na,
2043,17.86,11.7,0.0,1.5,0.29,0.79,0.0,0,0,0.0,0.0,0.0,0.0,0.06,0.0,0.014,0.009,0.0,0.0,0,0,1373,1500,No,Yes,Na,Na,Na,Tube,923,157.887065,357.942725,38,Na,
2044,17.6,12.4,0.0,1.7,0.47,0.84,0.0,0,0,0.0,0.0,0.0,0.0,0.065,0.0,0.024,0.015,0.0,0.0,0,0,1373,1500,No,Yes,Na,Na,Na,Tube,293,244.185585,583.495675,49,Na,
2045,17.6,12.4,0.0,1.7,0.47,0.84,0.0,0,0,0.0,0.0,0.0,0.0,0.065,0.0,0.024,0.015,0.0,0.0,0,0,1373,1500,No,Yes,Na,Na,Na,Tube,473,185.345685,466.79654,42,Na,
2046,17.6,12.4,0.0,1.7,0.47,0.84,0.0,0,0,0.0,0.0,0.0,0.0,0.065,0.0,0.024,0.015,0.0,0.0,0,0,1373,1500,No,Yes,Na,Na,Na,Tube,573,169.655045,440.318585,38,Na,
2047,17.6,12.4,0.0,1.7,0.47,0.84,0.0,0,0,0.0,0.0,0.0,0.0,0.065,0.0,0.024,0.015,0.0,0.0,0,0,1373,1500,No,Yes,Na,Na,Na,Tube,673,158.86773,438.357255,36,Na,
2048,17.6,12.4,0.0,1.7,0.47,0.84,0.0,0,0,0.0,0.0,0.0,0.0,0.065,0.0,0.024,0.015,0.0,0.0,0,0,1373,1500,No,Yes,Na,Na,Na,Tube,773,145.13842,411.8793,36,Na,
2049,17.6,12.4,0.0,1.7,0.47,0.84,0.0,0,0,0.0,0.0,0.0,0.0,0.065,0.0,0.024,0.015,0.0,0.0,0,0,1373,1500,No,Yes,Na,Na,Na,Tube,823,151.02241,398.14999,36,Na,
2050,17.6,12.4,0.0,1.7,0.47,0.84,0.0,0,0,0.0,0.0,0.0,0.0,0.065,0.0,0.024,0.015,0.0,0.0,0,0,1373,1500,No,Yes,Na,Na,Na,Tube,873,148.080415,387.362675,38,Na,
2051,17.6,12.4,0.0,1.7,0.47,0.84,0.0,0,0,0.0,0.0,0.0,0.0,0.065,0.0,0.024,0.015,0.0,0.0,0,0,1373,1500,No,Yes,Na,Na,Na,Tube,923,147.09975,335.38743,39,Na,
2052,17.84,12.1,0.0,1.4,0.37,0.64,0.0,0,0,0.0,0.0,0.0,0.0,0.04,0.0,0.021,0.018,0.0,0.0,0,0,1373,1500,No,Yes,Na,Na,Na,Tube,293,239.28226,599.186315,47,Na,
2053,17.84,12.1,0.0,1.4,0.37,0.64,0.0,0,0,0.0,0.0,0.0,0.0,0.04,0.0,0.021,0.018,0.0,0.0,0,0,1373,1500,No,Yes,Na,Na,Na,Tube,473,188.28768,464.83521,40,Na,
2054,17.84,12.1,0.0,1.4,0.37,0.64,0.0,0,0,0.0,0.0,0.0,0.0,0.04,0.0,0.021,0.018,0.0,0.0,0,0,1373,1500,No,Yes,Na,Na,Na,Tube,573,171.616375,435.41526,38,Na,
2055,17.84,12.1,0.0,1.4,0.37,0.64,0.0,0,0,0.0,0.0,0.0,0.0,0.04,0.0,0.021,0.018,0.0,0.0,0,0,1373,1500,No,Yes,Na,Na,Na,Tube,673,160.82906,435.41526,34,Na,
2056,17.84,12.1,0.0,1.4,0.37,0.64,0.0,0,0,0.0,0.0,0.0,0.0,0.04,0.0,0.021,0.018,0.0,0.0,0,0,1373,1500,No,Yes,Na,Na,Na,Tube,773,153.964405,405.014645,34,Na,
2057,17.84,12.1,0.0,1.4,0.37,0.64,0.0,0,0,0.0,0.0,0.0,0.0,0.04,0.0,0.021,0.018,0.0,0.0,0,0,1373,1500,No,Yes,Na,Na,Na,Tube,823,150.041745,400.11132,32,Na,
2058,17.84,12.1,0.0,1.4,0.37,0.64,0.0,0,0,0.0,0.0,0.0,0.0,0.04,0.0,0.021,0.018,0.0,0.0,0,0,1373,1500,No,Yes,Na,Na,Na,Tube,873,148.080415,362.84605,34,Na,
2059,17.84,12.1,0.0,1.4,0.37,0.64,0.0,0,0,0.0,0.0,0.0,0.0,0.04,0.0,0.021,0.018,0.0,0.0,0,0,1373,1500,No,Yes,Na,Na,Na,Tube,923,147.09975,355.00073,37,Na,
2060,18.3,11.0,0.0,1.71,0.45,0.77,0.0,0,0,0.0,0.0,0.0,0.0,0.065,0.0,0.019,0.02,0.0,0.0,0,0,1373,1500,No,Yes,Na,Na,Na,Tube,293,244.185585,611.93496,46,Na,
2061,17.84,12.1,0.0,1.4,0.37,0.64,0.0,0,0,0.0,0.0,0.0,0.0,0.04,0.0,0.021,0.018,0.0,0.0,0,0,1373,1500,No,Yes,Na,Na,Na,Tube,473,199.074995,477.583855,39,Na,
2062,17.84,12.1,0.0,1.4,0.37,0.64,0.0,0,0,0.0,0.0,0.0,0.0,0.04,0.0,0.021,0.018,0.0,0.0,0,0,1373,1500,No,Yes,Na,Na,Na,Tube,573,183.384355,449.14457,35,Na,
2063,17.84,12.1,0.0,1.4,0.37,0.64,0.0,0,0,0.0,0.0,0.0,0.0,0.04,0.0,0.021,0.018,0.0,0.0,0,0,1373,1500,No,Yes,Na,Na,Na,Tube,673,166.71305,443.26058,35,Na,
2064,17.84,12.1,0.0,1.4,0.37,0.64,0.0,0,0,0.0,0.0,0.0,0.0,0.04,0.0,0.021,0.018,0.0,0.0,0,0,1373,1500,No,Yes,Na,Na,Na,Tube,773,157.887065,419.72462,36,Na,
2065,17.84,12.1,0.0,1.4,0.37,0.64,0.0,0,0,0.0,0.0,0.0,0.0,0.04,0.0,0.021,0.018,0.0,0.0,0,0,1373,1500,No,Yes,Na,Na,Na,Tube,823,157.887065,400.11132,32,Na,
2066,17.84,12.1,0.0,1.4,0.37,0.64,0.0,0,0,0.0,0.0,0.0,0.0,0.04,0.0,0.021,0.018,0.0,0.0,0,0,1373,1500,No,Yes,Na,Na,Na,Tube,873,151.02241,384.42068,35,Na,
2067,17.84,12.1,0.0,1.4,0.37,0.64,0.0,0,0,0.0,0.0,0.0,0.0,0.04,0.0,0.021,0.018,0.0,0.0,0,0,1373,1500,No,Yes,Na,Na,Na,Tube,923,153.964405,354.020065,37,Na,
2068,17.8,12.02,0.0,1.46,0.42,0.69,0.0,0,0,0.0,0.0,0.0,0.0,0.05,0.0,0.019,0.016,0.0,0.0,0,0,1373,1500,No,Yes,Na,Na,Na,Tube,293,254.9729,615.85762,46,Na,
2069,17.8,12.02,0.0,1.46,0.42,0.69,0.0,0,0,0.0,0.0,0.0,0.0,0.05,0.0,0.019,0.016,0.0,0.0,0,0,1373,1500,No,Yes,Na,Na,Na,Tube,473,202.01699,485.429175,38,Na,
2070,17.8,12.02,0.0,1.46,0.42,0.69,0.0,0,0,0.0,0.0,0.0,0.0,0.05,0.0,0.019,0.016,0.0,0.0,0,0,1373,1500,No,Yes,Na,Na,Na,Tube,573,182.40369,456.009225,36,Na,
2071,17.8,12.02,0.0,1.46,0.42,0.69,0.0,0,0,0.0,0.0,0.0,0.0,0.05,0.0,0.019,0.016,0.0,0.0,0,0,1373,1500,No,Yes,Na,Na,Na,Tube,673,169.655045,449.14457,34,Na,
2072,17.8,12.02,0.0,1.46,0.42,0.69,0.0,0,0,0.0,0.0,0.0,0.0,0.05,0.0,0.019,0.016,0.0,0.0,0,0,1373,1500,No,Yes,Na,Na,Na,Tube,773,161.809725,427.56994,34,Na,
2073,17.8,12.02,0.0,1.46,0.42,0.69,0.0,0,0,0.0,0.0,0.0,0.0,0.05,0.0,0.019,0.016,0.0,0.0,0,0,1373,1500,No,Yes,Na,Na,Na,Tube,823,161.809725,413.84063,34,Na,
2074,17.8,12.02,0.0,1.46,0.42,0.69,0.0,0,0,0.0,0.0,0.0,0.0,0.05,0.0,0.019,0.016,0.0,0.0,0,0,1373,1500,No,Yes,Na,Na,Na,Tube,873,155.925735,389.324005,34,Na,
2075,17.8,12.02,0.0,1.46,0.42,0.69,0.0,0,0,0.0,0.0,0.0,0.0,0.05,0.0,0.019,0.016,0.0,0.0,0,0,1373,1500,No,Yes,Na,Na,Na,Tube,923,157.887065,367.749375,36,Na,
2076,17.56,11.2,0.0,1.32,0.43,0.92,0.0,0,0,0.0,0.0,0.0,0.0,0.07,0.0,0.015,0.005,0.0,0.0,0,0,Na,Na,Na,Na,Na,BEA,Na,Tube,293,234.378935,605.070305,48,Na,
2077,17.56,11.2,0.0,1.32,0.43,0.92,0.0,0,0,0.0,0.0,0.0,0.0,0.07,0.0,0.015,0.005,0.0,0.0,0,0,Na,Na,Na,Na,Na,BEA,Na,Tube,473,185.345685,475.622525,41,Na,
2078,17.56,11.2,0.0,1.32,0.43,0.92,0.0,0,0,0.0,0.0,0.0,0.0,0.07,0.0,0.015,0.005,0.0,0.0,0,0,Na,Na,Na,Na,Na,BEA,Na,Tube,573,168.67438,454.047895,36,Na,
2079,17.56,11.2,0.0,1.32,0.43,0.92,0.0,0,0,0.0,0.0,0.0,0.0,0.07,0.0,0.015,0.005,0.0,0.0,0,0,Na,Na,Na,Na,Na,BEA,Na,Tube,673,151.02241,452.086565,36,Na,
2080,17.56,11.2,0.0,1.32,0.43,0.92,0.0,0,0,0.0,0.0,0.0,0.0,0.07,0.0,0.015,0.005,0.0,0.0,0,0,Na,Na,Na,Na,Na,BEA,Na,Tube,773,148.080415,426.589275,34,Na,
2081,17.56,11.2,0.0,1.32,0.43,0.92,0.0,0,0,0.0,0.0,0.0,0.0,0.07,0.0,0.015,0.005,0.0,0.0,0,0,Na,Na,Na,Na,Na,BEA,Na,Tube,823,147.09975,410.898635,34,Na,
2082,17.56,11.2,0.0,1.32,0.43,0.92,0.0,0,0,0.0,0.0,0.0,0.0,0.07,0.0,0.015,0.005,0.0,0.0,0,0,Na,Na,Na,Na,Na,BEA,Na,Tube,873,142.196425,394.22733,33,Na,
2083,17.56,11.2,0.0,1.32,0.43,0.92,0.0,0,0,0.0,0.0,0.0,0.0,0.07,0.0,0.015,0.005,0.0,0.0,0,0,Na,Na,Na,Na,Na,BEA,Na,Tube,923,143.17709,364.80738,42,Na,
2084,17.4,12.3,0.0,1.37,0.44,0.95,0.0,0,0,0.0,0.0,0.0,0.0,0.07,0.0,0.01,0.01,0.0,0.0,0,0,1373,Na,No,Yes,Na,BEA,Na,Tube,293,249.08891,625.66427,47,Na,
2085,17.4,12.3,0.0,1.37,0.44,0.95,0.0,0,0,0.0,0.0,0.0,0.0,0.07,0.0,0.01,0.01,0.0,0.0,0,0,1373,Na,No,Yes,Na,BEA,Na,Tube,473,179.461695,481.506515,42,Na,
2086,17.4,12.3,0.0,1.37,0.44,0.95,0.0,0,0,0.0,0.0,0.0,0.0,0.07,0.0,0.01,0.01,0.0,0.0,0,0,1373,Na,No,Yes,Na,BEA,Na,Tube,573,165.732385,469.738535,38,Na,
2087,17.4,12.3,0.0,1.37,0.44,0.95,0.0,0,0,0.0,0.0,0.0,0.0,0.07,0.0,0.01,0.01,0.0,0.0,0,0,1373,Na,No,Yes,Na,BEA,Na,Tube,673,150.041745,462.87388,36,Na,
2088,17.4,12.3,0.0,1.37,0.44,0.95,0.0,0,0,0.0,0.0,0.0,0.0,0.07,0.0,0.01,0.01,0.0,0.0,0,0,1373,Na,No,Yes,Na,BEA,Na,Tube,773,145.13842,456.009225,34,Na,
2089,17.4,12.3,0.0,1.37,0.44,0.95,0.0,0,0,0.0,0.0,0.0,0.0,0.07,0.0,0.01,0.01,0.0,0.0,0,0,1373,Na,No,Yes,Na,BEA,Na,Tube,823,145.13842,427.56994,35,Na,
2090,17.4,12.3,0.0,1.37,0.44,0.95,0.0,0,0,0.0,0.0,0.0,0.0,0.07,0.0,0.01,0.01,0.0,0.0,0,0,1373,Na,No,Yes,Na,BEA,Na,Tube,873,142.196425,405.99531,37,Na,
2091,17.4,12.3,0.0,1.37,0.44,0.95,0.0,0,0,0.0,0.0,0.0,0.0,0.07,0.0,0.01,0.01,0.0,0.0,0,0,1373,Na,No,Yes,Na,BEA,Na,Tube,923,136.312435,376.57536,37,Na,
2092,18.02,11.9,0.0,1.62,0.38,0.92,0.0,0,0,0.0,0.0,0.0,0.0,0.07,0.0,0.016,0.011,0.0,0.0,0,0,1373,Na,No,Yes,Na,BEA,Na,Tube,293,244.185585,625.66427,46,Na,
2093,18.02,11.9,0.0,1.62,0.38,0.92,0.0,0,0,0.0,0.0,0.0,0.0,0.07,0.0,0.016,0.011,0.0,0.0,0,0,1373,Na,No,Yes,Na,BEA,Na,Tube,473,185.345685,478.56452,40,Na,
2094,18.02,11.9,0.0,1.62,0.38,0.92,0.0,0,0,0.0,0.0,0.0,0.0,0.07,0.0,0.016,0.011,0.0,0.0,0,0,1373,Na,No,Yes,Na,BEA,Na,Tube,573,174.55837,458.95122,35.5,Na,
2095,18.02,11.9,0.0,1.62,0.38,0.92,0.0,0,0,0.0,0.0,0.0,0.0,0.07,0.0,0.016,0.011,0.0,0.0,0,0,1373,Na,No,Yes,Na,BEA,Na,Tube,673,160.82906,456.009225,33.5,Na,
2096,18.02,11.9,0.0,1.62,0.38,0.92,0.0,0,0,0.0,0.0,0.0,0.0,0.07,0.0,0.016,0.011,0.0,0.0,0,0,1373,Na,No,Yes,Na,BEA,Na,Tube,773,153.964405,429.53127,33.5,Na,
2097,18.02,11.9,0.0,1.62,0.38,0.92,0.0,0,0,0.0,0.0,0.0,0.0,0.07,0.0,0.016,0.011,0.0,0.0,0,0,1373,Na,No,Yes,Na,BEA,Na,Tube,823,152.98374,416.782625,31.5,Na,
2098,18.02,11.9,0.0,1.62,0.38,0.92,0.0,0,0,0.0,0.0,0.0,0.0,0.07,0.0,0.016,0.011,0.0,0.0,0,0,1373,Na,No,Yes,Na,BEA,Na,Tube,873,151.02241,398.14999,35,Na,
2099,18.02,11.9,0.0,1.62,0.38,0.92,0.0,0,0,0.0,0.0,0.0,0.0,0.07,0.0,0.016,0.011,0.0,0.0,0,0,1373,Na,No,Yes,Na,BEA,Na,Tube,923,150.041745,367.749375,38,Na,
2100,18.17,11.58,0.0,1.45,0.35,0.6,0.0,0,0,0.0,0.0,0.0,0.0,0.04,0.0,0.02,0.016,0.0,0.0,0,0,1373,Na,No,Yes,Na,BEA,Na,Tube,293,238.301595,563.882375,44,Na,
2101,18.17,11.58,0.0,1.45,0.35,0.6,0.0,0,0,0.0,0.0,0.0,0.0,0.04,0.0,0.02,0.016,0.0,0.0,0,0,1373,Na,No,Yes,Na,BEA,Na,Tube,473,196.133,456.98989,38,Na,
2102,18.17,11.58,0.0,1.45,0.35,0.6,0.0,0,0,0.0,0.0,0.0,0.0,0.04,0.0,0.02,0.016,0.0,0.0,0,0,1373,Na,No,Yes,Na,BEA,Na,Tube,573,182.40369,432.473265,34,Na,
2103,18.17,11.58,0.0,1.45,0.35,0.6,0.0,0,0,0.0,0.0,0.0,0.0,0.04,0.0,0.02,0.016,0.0,0.0,0,0,1373,Na,No,Yes,Na,BEA,Na,Tube,673,169.655045,429.53127,33,Na,
2104,18.17,11.58,0.0,1.45,0.35,0.6,0.0,0,0,0.0,0.0,0.0,0.0,0.04,0.0,0.02,0.016,0.0,0.0,0,0,1373,Na,No,Yes,Na,BEA,Na,Tube,773,166.71305,403.053315,33,Na,
2105,18.17,11.58,0.0,1.45,0.35,0.6,0.0,0,0,0.0,0.0,0.0,0.0,0.04,0.0,0.02,0.016,0.0,0.0,0,0,1373,Na,No,Yes,Na,BEA,Na,Tube,823,161.809725,390.30467,32,Na,
2106,18.17,11.58,0.0,1.45,0.35,0.6,0.0,0,0,0.0,0.0,0.0,0.0,0.04,0.0,0.02,0.016,0.0,0.0,0,0,1373,Na,No,Yes,Na,BEA,Na,Tube,873,160.82906,370.69137,34,Na,
2107,18.17,11.58,0.0,1.45,0.35,0.6,0.0,0,0,0.0,0.0,0.0,0.0,0.04,0.0,0.02,0.016,0.0,0.0,0,0,1373,Na,No,Yes,Na,BEA,Na,Tube,923,152.98374,335.38743,38,Na,
2108,18.16,11.66,0.0,1.64,0.51,0.66,0.0,0,0,0.0,0.0,0.0,0.0,0.05,0.0,0.018,0.017,0.0,0.0,0,0,1348,Na,No,Yes,Na,BEA,Na,Tube,293,252.030905,607.031635,60.5,Na,
2109,18.16,11.66,0.0,1.64,0.51,0.66,0.0,0,0,0.0,0.0,0.0,0.0,0.05,0.0,0.018,0.017,0.0,0.0,0,0,1348,Na,No,Yes,Na,BEA,Na,Tube,373,204.958985,534.462425,48.5,Na,
2110,18.16,11.66,0.0,1.64,0.51,0.66,0.0,0,0,0.0,0.0,0.0,0.0,0.05,0.0,0.018,0.017,0.0,0.0,0,0,1348,Na,No,Yes,Na,BEA,Na,Tube,423,193.191005,499.158485,43,Na,
2111,18.16,11.66,0.0,1.64,0.51,0.66,0.0,0,0,0.0,0.0,0.0,0.0,0.05,0.0,0.018,0.017,0.0,0.0,0,0,1348,Na,No,Yes,Na,BEA,Na,Tube,473,181.423025,468.75787,44.5,Na,
2112,18.16,11.66,0.0,1.64,0.51,0.66,0.0,0,0,0.0,0.0,0.0,0.0,0.05,0.0,0.018,0.017,0.0,0.0,0,0,1348,Na,No,Yes,Na,BEA,Na,Tube,573,167.693715,451.1059,39.5,Na,
2113,18.16,11.66,0.0,1.64,0.51,0.66,0.0,0,0,0.0,0.0,0.0,0.0,0.05,0.0,0.018,0.017,0.0,0.0,0,0,1348,Na,No,Yes,Na,BEA,Na,Tube,673,152.003075,446.202575,39,Na,
2114,18.16,11.66,0.0,1.64,0.51,0.66,0.0,0,0,0.0,0.0,0.0,0.0,0.05,0.0,0.018,0.017,0.0,0.0,0,0,1348,Na,No,Yes,Na,BEA,Na,Tube,773,143.17709,420.705285,36,Na,
2115,18.1,11.7,0.0,1.47,0.48,0.9,0.0,0,0,0.0,0.0,0.0,0.0,0.065,0.0,0.02,0.022,0.0,0.0,0,0,1373,Na,No,Yes,Na,BEA,Na,Tube,293,247.12758,564.86304,47,Na,
2116,18.1,11.7,0.0,1.47,0.48,0.9,0.0,0,0,0.0,0.0,0.0,0.0,0.065,0.0,0.02,0.022,0.0,0.0,0,0,1373,Na,No,Yes,Na,BEA,Na,Tube,473,198.09433,443.26058,38,Na,
2117,18.1,11.7,0.0,1.47,0.48,0.9,0.0,0,0,0.0,0.0,0.0,0.0,0.065,0.0,0.02,0.022,0.0,0.0,0,0,1373,Na,No,Yes,Na,BEA,Na,Tube,573,179.461695,419.72462,36,Na,
2118,18.1,11.7,0.0,1.47,0.48,0.9,0.0,0,0,0.0,0.0,0.0,0.0,0.065,0.0,0.02,0.022,0.0,0.0,0,0,1373,Na,No,Yes,Na,BEA,Na,Tube,673,168.67438,411.8793,35,Na,
2119,18.1,11.7,0.0,1.47,0.48,0.9,0.0,0,0,0.0,0.0,0.0,0.0,0.065,0.0,0.02,0.022,0.0,0.0,0,0,1373,Na,No,Yes,Na,BEA,Na,Tube,773,165.732385,387.362675,34,Na,
2120,18.1,11.7,0.0,1.47,0.48,0.9,0.0,0,0,0.0,0.0,0.0,0.0,0.065,0.0,0.02,0.022,0.0,0.0,0,0,1373,Na,No,Yes,Na,BEA,Na,Tube,823,161.809725,375.594695,33,Na,
2121,18.1,11.7,0.0,1.47,0.48,0.9,0.0,0,0,0.0,0.0,0.0,0.0,0.065,0.0,0.02,0.022,0.0,0.0,0,0,1373,Na,No,Yes,Na,BEA,Na,Tube,873,157.887065,357.942725,36,Na,
2122,18.1,11.7,0.0,1.47,0.48,0.9,0.0,0,0,0.0,0.0,0.0,0.0,0.065,0.0,0.02,0.022,0.0,0.0,0,0,1373,Na,No,Yes,Na,BEA,Na,Tube,923,151.02241,330.484105,34,Na,
2123,18.08,11.69,0.0,1.46,0.42,0.92,0.0,0,0,0.0,0.0,0.0,0.0,0.05,0.0,0.017,0.018,0.0,0.0,0,0,1373,Na,No,Yes,Na,HFIF,Na,Tube,293,266.74088,636.451585,51.8,Na,
2124,18.08,11.69,0.0,1.46,0.42,0.92,0.0,0,0,0.0,0.0,0.0,0.0,0.05,0.0,0.017,0.018,0.0,0.0,0,0,1373,Na,No,Yes,Na,HFIF,Na,Tube,373,209.86231,543.28841,46.3,Na,
2125,18.08,11.69,0.0,1.46,0.42,0.92,0.0,0,0,0.0,0.0,0.0,0.0,0.05,0.0,0.017,0.018,0.0,0.0,0,0,1373,Na,No,Yes,Na,HFIF,Na,Tube,473,215.7463,481.506515,41.9,Na,
2126,18.08,11.69,0.0,1.46,0.42,0.92,0.0,0,0,0.0,0.0,0.0,0.0,0.05,0.0,0.017,0.018,0.0,0.0,0,0,1373,Na,No,Yes,Na,HFIF,Na,Tube,573,198.09433,454.047895,37,Na,
2127,18.08,11.69,0.0,1.46,0.42,0.92,0.0,0,0,0.0,0.0,0.0,0.0,0.05,0.0,0.017,0.018,0.0,0.0,0,0,1373,Na,No,Yes,Na,HFIF,Na,Tube,673,202.01699,466.79654,35.6,Na,
2128,18.08,11.69,0.0,1.46,0.42,0.92,0.0,0,0,0.0,0.0,0.0,0.0,0.05,0.0,0.017,0.018,0.0,0.0,0,0,1373,Na,No,Yes,Na,HFIF,Na,Tube,723,163.771055,435.41526,32.9,Na,
2129,18.08,11.69,0.0,1.46,0.42,0.92,0.0,0,0,0.0,0.0,0.0,0.0,0.05,0.0,0.017,0.018,0.0,0.0,0,0,1373,Na,No,Yes,Na,HFIF,Na,Tube,773,160.82906,419.72462,32.9,Na,
2130,18.08,11.69,0.0,1.46,0.42,0.92,0.0,0,0,0.0,0.0,0.0,0.0,0.05,0.0,0.017,0.018,0.0,0.0,0,0,1373,Na,No,Yes,Na,HFIF,Na,Tube,823,158.86773,408.937305,32.5,Na,
2131,18.08,11.69,0.0,1.46,0.42,0.92,0.0,0,0,0.0,0.0,0.0,0.0,0.05,0.0,0.017,0.018,0.0,0.0,0,0,1373,Na,No,Yes,Na,HFIF,Na,Tube,873,155.925735,395.207995,35.4,Na,
2132,18.08,11.69,0.0,1.46,0.42,0.92,0.0,0,0,0.0,0.0,0.0,0.0,0.05,0.0,0.017,0.018,0.0,0.0,0,0,1373,Na,No,Yes,Na,HFIF,Na,Tube,973,148.080415,293.218835,49,Na,
2133,18.2,11.64,0.0,1.43,0.46,0.89,0.0,0,0,0.0,0.0,0.0,0.0,0.05,0.0,0.019,0.017,0.0,0.0,0,0,1373,1800,No,Yes,Na,HFIF,Na,Tube,293,266.74088,648.219565,53.7,Na,
2134,18.2,11.64,0.0,1.43,0.46,0.89,0.0,0,0,0.0,0.0,0.0,0.0,0.05,0.0,0.019,0.017,0.0,0.0,0,0,1373,1800,No,Yes,Na,HFIF,Na,Tube,373,225.55295,539.36575,45,Na,
2135,18.2,11.64,0.0,1.43,0.46,0.89,0.0,0,0,0.0,0.0,0.0,0.0,0.05,0.0,0.019,0.017,0.0,0.0,0,0,1373,1800,No,Yes,Na,HFIF,Na,Tube,473,203.97832,481.506515,42.4,Na,
2136,18.2,11.64,0.0,1.43,0.46,0.89,0.0,0,0,0.0,0.0,0.0,0.0,0.05,0.0,0.019,0.017,0.0,0.0,0,0,1373,1800,No,Yes,Na,HFIF,Na,Tube,523,194.17167,481.506515,41.2,Na,
2137,18.2,11.64,0.0,1.43,0.46,0.89,0.0,0,0,0.0,0.0,0.0,0.0,0.05,0.0,0.019,0.017,0.0,0.0,0,0,1373,1800,No,Yes,Na,HFIF,Na,Tube,573,185.345685,458.95122,37.4,Na,
2138,18.2,11.64,0.0,1.43,0.46,0.89,0.0,0,0,0.0,0.0,0.0,0.0,0.05,0.0,0.019,0.017,0.0,0.0,0,0,1373,1800,No,Yes,Na,HFIF,Na,Tube,623,174.55837,452.086565,34.2,Na,
2139,18.2,11.64,0.0,1.43,0.46,0.89,0.0,0,0,0.0,0.0,0.0,0.0,0.05,0.0,0.019,0.017,0.0,0.0,0,0,1373,1800,No,Yes,Na,HFIF,Na,Tube,673,193.191005,456.009225,33.5,Na,
2140,18.2,11.64,0.0,1.43,0.46,0.89,0.0,0,0,0.0,0.0,0.0,0.0,0.05,0.0,0.019,0.017,0.0,0.0,0,0,1373,1800,No,Yes,Na,HFIF,Na,Tube,723,180.44236,443.26058,33,Na,
2141,18.2,11.64,0.0,1.43,0.46,0.89,0.0,0,0,0.0,0.0,0.0,0.0,0.05,0.0,0.019,0.017,0.0,0.0,0,0,1373,1800,No,Yes,Na,HFIF,Na,Tube,773,169.655045,432.473265,31.7,Na,
2142,18.2,11.64,0.0,1.43,0.46,0.89,0.0,0,0,0.0,0.0,0.0,0.0,0.05,0.0,0.019,0.017,0.0,0.0,0,0,1373,1800,No,Yes,Na,HFIF,Na,Tube,823,180.44236,429.53127,33.2,Na,
2143,18.2,11.64,0.0,1.43,0.46,0.89,0.0,0,0,0.0,0.0,0.0,0.0,0.05,0.0,0.019,0.017,0.0,0.0,0,0,1373,1800,No,Yes,Na,HFIF,Na,Tube,873,174.55837,400.11132,37.2,Na,
2144,18.2,11.64,0.0,1.43,0.46,0.89,0.0,0,0,0.0,0.0,0.0,0.0,0.05,0.0,0.019,0.017,0.0,0.0,0,0,1373,1800,No,Yes,Na,HFIF,Na,Tube,973,148.080415,282.43152,40.4,Na,
2145,18.02,11.72,0.0,1.43,0.37,0.89,0.0,0,0,0.0,0.0,0.0,0.0,0.05,0.0,0.023,0.022,0.0,0.0,0,0,1373,Na,No,Yes,Na,HFIF,Na,Tube,293,265.760215,648.219565,53.8,Na,
2146,18.02,11.72,0.0,1.43,0.37,0.89,0.0,0,0,0.0,0.0,0.0,0.0,0.05,0.0,0.023,0.022,0.0,0.0,0,0,1373,Na,No,Yes,Na,HFIF,Na,Tube,373,225.55295,540.346415,46,Na,
2147,18.02,11.72,0.0,1.43,0.37,0.89,0.0,0,0,0.0,0.0,0.0,0.0,0.05,0.0,0.023,0.022,0.0,0.0,0,0,1373,Na,No,Yes,Na,HFIF,Na,Tube,473,209.86231,478.56452,41.2,Na,
2148,18.02,11.72,0.0,1.43,0.37,0.89,0.0,0,0,0.0,0.0,0.0,0.0,0.05,0.0,0.023,0.022,0.0,0.0,0,0,1373,Na,No,Yes,Na,HFIF,Na,Tube,573,188.28768,456.009225,38.2,Na,
2149,18.02,11.72,0.0,1.43,0.37,0.89,0.0,0,0,0.0,0.0,0.0,0.0,0.05,0.0,0.023,0.022,0.0,0.0,0,0,1373,Na,No,Yes,Na,HFIF,Na,Tube,623,179.461695,448.163905,31.7,Na,
2150,18.02,11.72,0.0,1.43,0.37,0.89,0.0,0,0,0.0,0.0,0.0,0.0,0.05,0.0,0.023,0.022,0.0,0.0,0,0,1373,Na,No,Yes,Na,HFIF,Na,Tube,673,172.59704,448.163905,35.4,Na,
2151,18.02,11.72,0.0,1.43,0.37,0.89,0.0,0,0,0.0,0.0,0.0,0.0,0.05,0.0,0.023,0.022,0.0,0.0,0,0,1373,Na,No,Yes,Na,HFIF,Na,Tube,723,166.71305,438.357255,34,Na,
2152,18.02,11.72,0.0,1.43,0.37,0.89,0.0,0,0,0.0,0.0,0.0,0.0,0.05,0.0,0.023,0.022,0.0,0.0,0,0,1373,Na,No,Yes,Na,HFIF,Na,Tube,773,160.82906,426.589275,35.2,Na,
2153,18.02,11.72,0.0,1.43,0.37,0.89,0.0,0,0,0.0,0.0,0.0,0.0,0.05,0.0,0.023,0.022,0.0,0.0,0,0,1373,Na,No,Yes,Na,HFIF,Na,Tube,823,161.809725,413.84063,34,Na,
2154,18.02,11.72,0.0,1.43,0.37,0.89,0.0,0,0,0.0,0.0,0.0,0.0,0.05,0.0,0.023,0.022,0.0,0.0,0,0,1373,Na,No,Yes,Na,HFIF,Na,Tube,873,157.887065,367.749375,35.7,Na,
2155,18.02,11.72,0.0,1.43,0.37,0.89,0.0,0,0,0.0,0.0,0.0,0.0,0.05,0.0,0.023,0.022,0.0,0.0,0,0,1373,Na,No,Yes,Na,HFIF,Na,Tube,973,139.25443,295.180165,57.6,Na,
2156,18.0,11.47,0.0,1.41,0.4,0.9,0.0,0,0,0.0,0.0,0.0,0.0,0.05,0.0,0.023,0.018,0.0,0.0,0,0,1373,1800,No,Yes,Na,HFIF,Na,Tube,293,253.01157,628.606265,50.8,Na,
2157,18.0,11.47,0.0,1.41,0.4,0.9,0.0,0,0,0.0,0.0,0.0,0.0,0.05,0.0,0.023,0.018,0.0,0.0,0,0,1373,1800,No,Yes,Na,HFIF,Na,Tube,373,198.09433,537.40442,48.1,Na,
2158,18.0,11.47,0.0,1.41,0.4,0.9,0.0,0,0,0.0,0.0,0.0,0.0,0.05,0.0,0.023,0.018,0.0,0.0,0,0,1373,1800,No,Yes,Na,HFIF,Na,Tube,473,198.09433,481.506515,42.8,Na,
2159,18.0,11.47,0.0,1.41,0.4,0.9,0.0,0,0,0.0,0.0,0.0,0.0,0.05,0.0,0.023,0.018,0.0,0.0,0,0,1373,1800,No,Yes,Na,HFIF,Na,Tube,523,191.229675,462.87388,38.8,Na,
2160,18.0,11.47,0.0,1.41,0.4,0.9,0.0,0,0,0.0,0.0,0.0,0.0,0.05,0.0,0.023,0.018,0.0,0.0,0,0,1373,1800,No,Yes,Na,HFIF,Na,Tube,573,182.40369,454.047895,37.1,Na,
2161,18.0,11.47,0.0,1.41,0.4,0.9,0.0,0,0,0.0,0.0,0.0,0.0,0.05,0.0,0.023,0.018,0.0,0.0,0,0,1373,1800,No,Yes,Na,HFIF,Na,Tube,623,172.59704,448.163905,33.8,Na,
2162,18.0,11.47,0.0,1.41,0.4,0.9,0.0,0,0,0.0,0.0,0.0,0.0,0.05,0.0,0.023,0.018,0.0,0.0,0,0,1373,1800,No,Yes,Na,HFIF,Na,Tube,673,172.59704,449.14457,35.6,Na,
2163,18.0,11.47,0.0,1.41,0.4,0.9,0.0,0,0,0.0,0.0,0.0,0.0,0.05,0.0,0.023,0.018,0.0,0.0,0,0,1373,1800,No,Yes,Na,HFIF,Na,Tube,723,161.809725,435.41526,34.1,Na,
2164,18.0,11.47,0.0,1.41,0.4,0.9,0.0,0,0,0.0,0.0,0.0,0.0,0.05,0.0,0.023,0.018,0.0,0.0,0,0,1373,1800,No,Yes,Na,HFIF,Na,Tube,773,158.86773,423.64728,34.2,Na,
2165,18.0,11.47,0.0,1.41,0.4,0.9,0.0,0,0,0.0,0.0,0.0,0.0,0.05,0.0,0.023,0.018,0.0,0.0,0,0,1373,1800,No,Yes,Na,HFIF,Na,Tube,823,160.82906,415.80196,33,Na,
2166,18.0,11.47,0.0,1.41,0.4,0.9,0.0,0,0,0.0,0.0,0.0,0.0,0.05,0.0,0.023,0.018,0.0,0.0,0,0,1373,1800,No,Yes,Na,HFIF,Na,Tube,873,160.82906,401.091985,34.1,Na,
2167,18.0,11.47,0.0,1.41,0.4,0.9,0.0,0,0,0.0,0.0,0.0,0.0,0.05,0.0,0.023,0.018,0.0,0.0,0,0,1373,1800,No,Yes,Na,HFIF,Na,Tube,973,142.196425,296.16083,50,Na,
2168,17.7,12.28,0.0,1.24,0.3,0.83,0.0,0,0,0.0,0.0,0.0,0.0,0.05,0.0,0.019,0.018,0.0,0.0,0,0,1373,Na,No,Yes,Na,HFIF,Na,Tube,293,276.54753,639.39358,47.5,Na,
2169,17.7,12.28,0.0,1.24,0.3,0.83,0.0,0,0,0.0,0.0,0.0,0.0,0.05,0.0,0.019,0.018,0.0,0.0,0,0,1373,Na,No,Yes,Na,HFIF,Na,Tube,373,241.24359,548.191735,44.8,Na,
2170,17.7,12.28,0.0,1.24,0.3,0.83,0.0,0,0,0.0,0.0,0.0,0.0,0.05,0.0,0.019,0.018,0.0,0.0,0,0,1373,Na,No,Yes,Na,HFIF,Na,Tube,473,222.610955,494.25516,39.2,Na,
2171,17.7,12.28,0.0,1.24,0.3,0.83,0.0,0,0,0.0,0.0,0.0,0.0,0.05,0.0,0.019,0.018,0.0,0.0,0,0,1373,Na,No,Yes,Na,HFIF,Na,Tube,523,203.97832,477.583855,39.6,Na,
2172,17.7,12.28,0.0,1.24,0.3,0.83,0.0,0,0,0.0,0.0,0.0,0.0,0.05,0.0,0.019,0.018,0.0,0.0,0,0,1373,Na,No,Yes,Na,HFIF,Na,Tube,573,191.229675,469.738535,35.7,Na,
2173,17.7,12.28,0.0,1.24,0.3,0.83,0.0,0,0,0.0,0.0,0.0,0.0,0.05,0.0,0.019,0.018,0.0,0.0,0,0,1373,Na,No,Yes,Na,HFIF,Na,Tube,623,191.229675,469.738535,35.2,Na,
2174,17.7,12.28,0.0,1.24,0.3,0.83,0.0,0,0,0.0,0.0,0.0,0.0,0.05,0.0,0.019,0.018,0.0,0.0,0,0,1373,Na,No,Yes,Na,HFIF,Na,Tube,673,180.44236,472.68053,35.1,Na,
2175,17.7,12.28,0.0,1.24,0.3,0.83,0.0,0,0,0.0,0.0,0.0,0.0,0.05,0.0,0.019,0.018,0.0,0.0,0,0,1373,Na,No,Yes,Na,HFIF,Na,Tube,723,171.616375,454.047895,34.9,Na,
2176,17.7,12.28,0.0,1.24,0.3,0.83,0.0,0,0,0.0,0.0,0.0,0.0,0.05,0.0,0.019,0.018,0.0,0.0,0,0,1373,Na,No,Yes,Na,HFIF,Na,Tube,773,166.71305,435.41526,33,Na,
2177,17.7,12.28,0.0,1.24,0.3,0.83,0.0,0,0,0.0,0.0,0.0,0.0,0.05,0.0,0.019,0.018,0.0,0.0,0,0,1373,Na,No,Yes,Na,HFIF,Na,Tube,823,169.655045,424.627945,34.2,Na,
2178,17.7,12.28,0.0,1.24,0.3,0.83,0.0,0,0,0.0,0.0,0.0,0.0,0.05,0.0,0.019,0.018,0.0,0.0,0,0,1373,Na,No,Yes,Na,HFIF,Na,Tube,873,168.67438,398.14999,37.6,Na,
2179,17.7,12.28,0.0,1.24,0.3,0.83,0.0,0,0,0.0,0.0,0.0,0.0,0.05,0.0,0.019,0.018,0.0,0.0,0,0,1373,Na,No,Yes,Na,HFIF,Na,Tube,973,139.25443,296.16083,45.4,Na,
